Repository: aakay90/multiaxial-fatigue

# multifat: a traceable library of multiaxial fatigue criteria
`multifat` implements published multiaxial high-cycle fatigue criteria (critical-plane, invariant,
integral and energy-based), checks each against its original paper, and runs all of them on the same
experimental datasets. One command on a workbook of fatigue tests returns every model's damage
parameter, predicted life and error statistics.

The project supports **FABER Working Group 4.3**
([WG4.3 activities](https://faber-cost.eu/wg4-fatigue-estimation-categories/wg4-3-multiaxial-high-cycle-fatigue/))
on its review article in multiaxial fatigue assessment, still in preparation. Scope:
constant-amplitude, mainly high-cycle fatigue of plain (smooth) specimens under proportional and
non-proportional loading, without notches, cracks or significant stress gradients.
*A critical-plane criterion evaluates the damage on every material plane and selects the most
damaged one ($\mathbf{n}^*$); here Findley under in-phase and 90° out-of-phase tension-torsion. All
methods are then compared on one scale: see the [method ranking](#5-method-ranking-by-the-load-equivalent-error).*

## Quick start

See [method-level comparison capabilities](docs/comparison-capabilities.md) for which models support direct fatigue-life predictions, calibrated life estimates, and meaningful DP-based errors. Use `multifat-compare --plot-kind life`, `--plot-kind damage`, or `--plot-kind both` to choose the output figures.

> [!TIP]

# Calibration records

Each material directory contains complete JSON records. Script 0 creates a new
record for each successful execution. Records are selected by their declared
UTC creation time and ID, with compatibility checks, instead of file timestamps.

The four initial records transfer the former workbook coefficients without
re-optimising them and reproduce all 15 active methods' master curves. Their
original coefficient-fitting settings are unverified. These records preserve
the previous analysis results and do not establish independent validation.

See the [calibration workflow](../docs/calibration-workflow.md) for the schema,
units, selection rules, provenance and commands. Keep useful new records under
version control, and inspect their provenance before committing them. Routine
plots and analysis exports belong in ignored result directories.

## Use with multifat-pipeline

`multifat-pipeline <workbook> --constants Calibrations/<material>/<id>.json` takes the plane
constants (k_FS, k_FI, L_LI, k_MGSE, a_MSWT) from a record instead of calibrating them; the
record must belong to the workbook's material ID; a record made on a different number of failures is
used but flagged in the sidecar (`constants_source.warning`). Its a_MSWT is in the weighting of the former
workbooks and is converted to the printed one, a' = a/(2 - a). The calibration sidecar records
the file, its SHA-256 and the calibration ID. The pipeline does not write new records here; its
own results go to `<MATERIAL>_calibration.json` in the results folder, which `--constants` also
accepts. The four records belong to the previous collection (material IDs `42CrMo4_QT`,
`AISI316L`, `Al7075_T6`, `Ti6Al4V_andrea_(AXIAL)`); the revised workbooks change the material
inputs, so a record reproduces former constants, not a calibration of the new data.

## Hand-entered TVEIT2025 constants

`<material>/TVEIT2025_stage1.json` holds the constants of the Tveit et al. (2025) model, entered by
hand (stage 1: the model runs with supplied constants; their calibration is not implemented yet).
These files use the sidecar layout (`params` and `provenance.workbook`), not the record schema.
`provenance` states how the constants were obtained. Each file sets:

- `A_TVEIT`, `C_TVEIT`, `K_TVEIT` and `L_TVEIT`;
- `Sigm1_TVEIT` and `Taum1_TVEIT`, the fatigue limits these constants were calibrated with. They
  replace the workbook Sigm1 and Taum1 for TVEIT2025 only, because the constants hold only
  together with them;
- the numerical settings of the time integration (`npts_TVEIT`, `min_blocks_TVEIT`,
  `max_blocks_TVEIT`, `tol_alpha_TVEIT`, `tol_damage_TVEIT`), at their default values.

`notes` explains each entry. Edit a copy to change a run:

    multifat-pipeline Experimental_Data/6_42CrMo4_QT.xlsx --models TVEIT2025 --no-calibrate --constants Calibrations/42CrMo4_QT/TVEIT2025_stage1.json

## Provisional TVEIT2025 records

The stage-1 TVEIT2025 constants are source-specific, manually supplied coefficients; they are neither independently validated nor transferable between experimental campaigns. The AISI316L record proposed in the contributor branch is deliberately withheld from this integration: its PSI load-cell-corrected axial stress scale (x1.1558) and reference fatigue limit (271.6 MPa) do not match the current Janssens workbook/reference (278.5 MPa). A source-compatible workbook and reviewed calibration are needed before enabling this record.

File: Calibrations/42CrMo4_Santus/TVEIT2025_stage1.json
{
    "params": {
        "Sigm1_TVEIT": 433.0,
        "Taum1_TVEIT": 344.0,
        "A_TVEIT": 0.245625,
        "C_TVEIT": 0.0040672184319305,
        "K_TVEIT": 1.91047799401683e-05,
        "L_TVEIT": 10.1293188952565,
        "npts_TVEIT": 1001,
        "min_blocks_TVEIT": 400,
        "max_blocks_TVEIT": 60000,
        "tol_alpha_TVEIT": 0.01,
        "tol_damage_TVEIT": 0.001
    },
    "provenance": {
        "workbook": "Experimental_Data/6_42CrMo4_QT.xlsx",
        "model": "TVEIT2025",
        "entered_by": "A. A. Akay, manual entry (stage 1)",
        "calibration": "Article-style three-point calibration: C, K and L fitted with Eq. (25) to three axial R = -1 failures of one source (Benedetti et al., 450 / 500 / 600 MPa: the lowest, middle and highest stress level above Sigm1_TVEIT, the median replicate at each). Many (C, K, L) sets fit almost equally well (C is not identified by uniaxial data); this is the admissible set of lowest objective.",
        "A": "FKM mean-stress sensitivity 0.35 Su/1000 - 0.1 with Su = 987.5 MPa of the earlier workbook (the revised workbook gives Su = 875 MPa)."
    },
    "notes": {
        "Sigm1_TVEIT, Taum1_TVEIT": "fatigue limits [MPa] the constants were calibrated with; they replace the workbook Sigm1 and Taum1 for TVEIT2025 only",
        "npts_TVEIT": "points per load cycle; 1001 gives lives about 0.02 decade shorter than converged",
        "min_blocks_TVEIT": "cycles integrated before the cyclic steady-state test is applied (at least 400)",
        "max_blocks_TVEIT": "cycles integrated at most; the life is then extrapolated from the mean damage of the last 200 cycles (warning in the run notes)",
        "tol_alpha_TVEIT": "largest net drift of the back-stress over 200 cycles, relative to its path length in those cycles, for a cyclic steady state",
        "tol_damage_TVEIT": "largest relative change of the mean damage per cycle between two windows of 200 cycles, for a cyclic steady state"
    }
}
