Repository: aakay90/multiaxial-fatigue

# multifat: a traceable library of multiaxial fatigue criteria
`multifat` implements published multiaxial high-cycle fatigue criteria (critical-plane, invariant,
integral and energy-based), checks each against its original paper, and runs all of them on the same
experimental datasets. One command on a workbook of fatigue tests returns every model's damage
parameter, predicted life and error statistics.

The project supports **FABER Working Group 4.3**
([WG4.3 activities](https://faber-cost.eu/wg4-fatigue-estimation-categories/wg4-3-multiaxial-high-cycle-fatigue/))
on its review article in multiaxial fatigue assessment, still in preparation. Scope:
constant-amplitude, mainly high-cycle fatigue of plain (smooth) specimens under proportional and
non-proportional loading, without notches, cracks or significant stress gradients.
*A critical-plane criterion evaluates the damage on every material plane and selects the most
damaged one ($\mathbf{n}^*$); here Findley under in-phase and 90° out-of-phase tension-torsion. All
methods are then compared on one scale: see the [method ranking](#5-method-ranking-by-the-load-equivalent-error).*

## Quick start

See [method-level comparison capabilities](docs/comparison-capabilities.md) for which models support direct fatigue-life predictions, calibrated life estimates, and meaningful DP-based errors. Use `multifat-compare --plot-kind life`, `--plot-kind damage`, or `--plot-kind both` to choose the output figures.

> [!TIP]

# Calibration records

Each material directory contains complete JSON records. Script 0 creates a new
record for each successful execution. Records are selected by their declared
UTC creation time and ID, with compatibility checks, instead of file timestamps.

The four initial records transfer the former workbook coefficients without
re-optimising them and reproduce all 15 active methods' master curves. Their
original coefficient-fitting settings are unverified. These records preserve
the previous analysis results and do not establish independent validation.

See the [calibration workflow](../docs/calibration-workflow.md) for the schema,
units, selection rules, provenance and commands. Keep useful new records under
version control, and inspect their provenance before committing them. Routine
plots and analysis exports belong in ignored result directories.

## Use with multifat-pipeline

`multifat-pipeline <workbook> --constants Calibrations/<material>/<id>.json` takes the plane
constants (k_FS, k_FI, L_LI, k_MGSE, a_MSWT) from a record instead of calibrating them; the
record must belong to the workbook's material ID; a record made on a different number of failures is
used but flagged in the sidecar (`constants_source.warning`). Its a_MSWT is in the weighting of the former
workbooks and is converted to the printed one, a' = a/(2 - a). The calibration sidecar records
the file, its SHA-256 and the calibration ID. The pipeline does not write new records here; its
own results go to `<MATERIAL>_calibration.json` in the results folder, which `--constants` also
accepts. The four records belong to the previous collection (material IDs `42CrMo4_QT`,
`AISI316L`, `Al7075_T6`, `Ti6Al4V_andrea_(AXIAL)`); the revised workbooks change the material
inputs, so a record reproduces former constants, not a calibration of the new data.

## Hand-entered TVEIT2025 constants

`<material>/TVEIT2025_stage1.json` holds the constants of the Tveit et al. (2025) model, entered by
hand (stage 1: the model runs with supplied constants; their calibration is not implemented yet).
These files use the sidecar layout (`params` and `provenance.workbook`), not the record schema.
`provenance` states how the constants were obtained. Each file sets:

- `A_TVEIT`, `C_TVEIT`, `K_TVEIT` and `L_TVEIT`;
- `Sigm1_TVEIT` and `Taum1_TVEIT`, the fatigue limits these constants were calibrated with. They
  replace the workbook Sigm1 and Taum1 for TVEIT2025 only, because the constants hold only
  together with them;
- the numerical settings of the time integration (`npts_TVEIT`, `min_blocks_TVEIT`,
  `max_blocks_TVEIT`, `tol_alpha_TVEIT`, `tol_damage_TVEIT`), at their default values.

`notes` explains each entry. Edit a copy to change a run:

    multifat-pipeline Experimental_Data/6_42CrMo4_QT.xlsx --models TVEIT2025 --no-calibrate --constants Calibrations/42CrMo4_QT/TVEIT2025_stage1.json

## Provisional TVEIT2025 records

The stage-1 TVEIT2025 constants are source-specific, manually supplied coefficients; they are neither independently validated nor transferable between experimental campaigns. The AISI316L record proposed in the contributor branch is deliberately withheld from this integration: its PSI load-cell-corrected axial stress scale (x1.1558) and reference fatigue limit (271.6 MPa) do not match the current Janssens workbook/reference (278.5 MPa). A source-compatible workbook and reviewed calibration are needed before enabling this record.

File: Calibrations/Al7075_T6/20261016T112319980270Z_1bfae410c2fa.json
{
  "schema_version": 1,
  "status": "success",
  "calibration_id": "20261016T112319980270Z_1bfae410c2fa",
  "created_at": "2026-10-16T11:23:19.980270+00:00",
  "material_id": "Al7075_T6",
  "material_name": "Al7075_T6",
  "material_condition": null,
  "procedure": "Legacy workbook migration, no coefficient re-optimisation",
  "procedure_version": "failure-only-json-v1",
  "implementation_revision": "2026-10-07-audit1",
  "input_fingerprint": "4188aabc806ee0992d40d16bd08bc31c97bfd9660436f46eb9e9adad524e46ff",
  "source": {
    "workbook": "Experimental_Data/Al7075_T6.xlsx",
    "summary_sheet": "Summary",
    "dataset_sheet": "Dataset",
    "original_archive": "Experimental_Data/archive/pre-json-calibration.zip",
    "original_archive_member": "Al7075_T6.xlsx",
    "workbook_sha256": "d271aacf89c404b93bab4b9d3c7cbea22267f9a7057315f404c2b77e1eab0e24"
  },
  "material_inputs": {
    "Sy": 531.0,
    "Su": 595.0,
    "E": 70500.0,
    "nu": 0.33,
    "Sigm1": 150.0,
    "Taum1": 100.0,
    "Sig0": null,
    "Tau0": null,
    "sigma_f": null,
    "epsilon_f": null,
    "b_fat": null,
    "c_fat": null,
    "tau_f": null,
    "gamma_f": null,
    "b0": null,
    "c0": null
  },
  "parameters": {
    "k_FS": 2.09,
    "k_FI": 0.39,
    "L_LI": 3.42,
    "k_MGSE": 0.64,
    "a_MSWT": 0.39,
    "alpha_w": 0.0,
    "xi_ZHU": 0.0
  },
  "parameter_origin": "Transferred legacy workbook values; original fitting settings unverified",
  "parameter_units": {
    "k_FS": "1",
    "k_FI": "1",
    "L_LI": "1",
    "k_MGSE": "1",
    "a_MSWT": "1",
    "alpha_w": "unverified legacy constant",
    "xi_ZHU": "unverified legacy constant"
  },
  "curve_units": {
    "N": "cycle",
    "DP": "criterion-dependent repository damage parameter",
    "A": "DP * cycle**(-b)",
    "A_surv": "DP * cycle**(-b)",
    "b": "1",
    "STD": "1 (ln cycle residual)",
    "STD_ln_DP": "1",
    "R2_log": "1"
  },
  "nonfinite_diagnostics": "Undefined optional scatter or R2 values are null; required fits must be finite.",
  "curve_settings": {
    "n1": 20,
    "n2": 40,
    "stdnum": 0.0,
    "selection": "reversed axial failures, existing tolerances"
  },
  "curves": {
    "FS": {
      "series": {
        "N": [
          322262.0,
          133766.0,
          529531.0,
          419980.0,
          356775.0,
          645187.0,
          2807604.0,
          3722394.0,
          125000.0,
          73200.0,
          40400.0
        ],
        "CP": [
          0.004924664689933351,
          0.004924664689933351,
          0.004280048750517557,
          0.004280048750517557,
          0.004924664689933351,
          0.004280048750517557,
          0.0036651340305325158,
          0.0036651340305325158,
          0.006303000227057205,
          0.006303000227057205,
          0.006303000227057205
        ],
        "CP_ext": [
          0.005091500798622128,
          0.005091500798622128,
          0.0044044460808124455,
          0.0044044460808124455,
          0.005091500798622128,
          0.0044044460808124455,
          0.003754904584380239,
          0.003754904584380239,
          0.006579420188399078,
          0.006579420188399078,
          0.006579420188399078
        ]
      },
      "fit": {
        "A": 0.02709767498190657,
        "b": -0.1356287123756543,
        "STD": 0.5156877881852624,
        "STD_ln_DP": 0.06994207069941628,
        "A_surv": 0.02709767498190657,
        "n": 11,
        "R2_log": 0.8805542415661161
      },
      "fit_ext": {
        "A": 0.029732009869910207,
        "b": -0.14031502596157652,
        "STD": 0.5179972527446515,
        "STD_ln_DP": 0.07268279796689109,
        "A_surv": 0.029732009869910207,
        "n": 11,
        "R2_log": 0.8796110774664401
      },
      "design_observation_ids": [
        "row-2",
        "row-3",
        "row-4",
        "row-5",
        "row-7",
        "row-8",
        "row-9",
        "row-10",
        "row-12",
        "row-13",
        "row-14"
      ],
      "design_observation_ids_ext": [
        "row-2",
        "row-3",
        "row-4",
        "row-5",
        "row-7",
        "row-8",
        "row-9",
        "row-10",
        "row-12",
        "row-13",
        "row-14"
      ]
    },
    "FIN": {
      "series": {
        "N": [
          322262.0,
          133766.0,
          529531.0,
          419980.0,
          356775.0,
          645187.0,
          2807604.0,
          3722394.0,
          125000.0,
          73200.0,
          40400.0
        ],
        "CP": [
          138.92963687626673,
          138.92963687626673,
          124.30546457350181,
          124.30546457350181,
          138.92963687626673,
          124.30546457350181,
          109.68129227073689,
          109.68129227073689,
          168.17798148179656,
          168.17798148179656,
          168.17798148179656
        ],
        "CP_ext": [
          138.92963687626673,
          138.92963687626673,
          124.30546457350181,
          124.30546457350181,
          138.92963687626673,
          124.30546457350181,
          109.68129227073689,
          109.68129227073689,
          168.17798148179656,
          168.17798148179656,
          168.17798148179656
        ]
      },
      "fit": {
        "A": 531.9365633753861,
        "b": -0.10692522368903593,
        "STD": 0.5061625852437124,
        "STD_ln_DP": 0.05412154765020466,
        "A_surv": 531.9365633753861,
        "n": 11,
        "R2_log": 0.8844207369888382
      },
      "fit_ext": {
        "A": 531.9365633753861,
        "b": -0.10692522368903593,
        "STD": 0.5061625852437124,
        "STD_ln_DP": 0.05412154765020466,
        "A_surv": 531.9365633753861,
        "n": 11,
        "R2_log": 0.8844207369888382
      },
      "design_observation_ids": [
        "row-2",
        "row-3",
        "row-4",
        "row-5",
        "row-7",
        "row-8",
        "row-9",
        "row-10",
        "row-12",
        "row-13",
        "row-14"
      ],
      "design_observation_ids_ext": [
        "row-2",
        "row-3",
        "row-4",
        "row-5",
        "row-7",
        "row-8",
        "row-9",
        "row-10",
        "row-12",
        "row-13",
        "row-14"
      ]
    },
    "SWT": {
      "series": {
        "N": [
          322262.0,
          133766.0,
          529531.0,
          419980.0,
          356775.0,
          645187.0,
          2807604.0,
          3722394.0,
          125000.0,
          73200.0,
          40400.0
        ],
        "CP": [
          0.5120567375886524,
          0.5120567375886524,
          0.4099290780141844,
          0.4099290780141844,
          0.5120567375886524,
          0.4099290780141844,
          0.3191489361702128,
          0.3191489361702128,
          0.750354609929078,
          0.750354609929078,
          0.750354609929078
        ],
        "CP_ext": [
          0.5120567375886524,
          0.5120567375886524,
          0.4099290780141844,
          0.4099290780141844,
          0.5120567375886524,
          0.4099290780141844,
          0.3191489361702128,
          0.3191489361702128,
          0.750354609929078,
          0.750354609929078,
          0.750354609929078
        ]
      },
      "fit": {
        "A": 7.506681161673661,
        "b": -0.21385044737807163,
        "STD": 0.506162585243713,
        "STD_ln_DP": 0.10824309530040935,
        "A_surv": 7.506681161673661,
        "n": 11,
        "R2_log": 0.8844207369888379
      },
      "fit_ext": {
        "A": 7.506681161673661,
        "b": -0.21385044737807163,
        "STD": 0.506162585243713,
        "STD_ln_DP": 0.10824309530040935,
        "A_surv": 7.506681161673661,
        "n": 11,
        "R2_log": 0.8844207369888379
      },
      "design_observation_ids": [
        "row-2",
        "row-3",
        "row-4",
        "row-5",
        "row-7",
        "row-8",
        "row-9",
        "row-10",
        "row-12",
        "row-13",
        "row-14"
      ],
      "design_observation_ids_ext": [
        "row-2",
        "row-3",
        "row-4",
        "row-5",
        "row-7",
        "row-8",
        "row-9",
        "row-10",
        "row-12",
        "row-13",
        "row-14"
      ]
    },
    "MATAKE": {
      "series": {
        "N": [
          322262.0,
          133766.0,
          529531.0,
          419980.0,
          356775.0,
          645187.0,
          2807604.0,
          3722394.0,
          125000.0,
          73200.0,
          40400.0
        ],
        "CP": [
          126.66666666666666,
          126.66666666666666,
          113.33333333333331,
          113.33333333333331,
          126.66666666666666,
          113.33333333333331,
          99.99999999999999,
          99.99999999999999,
          153.33333333333331,
          153.33333333333331,
          153.33333333333331
        ],
        "CP_ext": [
          131.80257386991354,
          131.80257386991354,
          117.92861872571211,
          117.92861872571211,
          131.80257386991354,
          117.92861872571211,
          104.05466358151068,
          104.05466358151068,
          159.5504841583164,
          159.5504841583164,
          159.5504841583164
        ]
      },
      "fit": {
        "A": 484.9838585620933,
        "b": -0.10692522368903606,
        "STD": 0.5061625852437123,
        "STD_ln_DP": 0.05412154765020472,
        "A_surv": 484.9838585620933,
        "n": 11,
        "R2_log": 0.8844207369888378
      },
      "fit_ext": {
        "A": 504.6483224514145,
        "b": -0.10692522368903594,
        "STD": 0.5061625852437123,
        "STD_ln_DP": 0.05412154765020465,
        "A_surv": 504.6483224514145,
        "n": 11,
        "R2_log": 0.8844207369888382
      },
      "design_observation_ids": [
        "row-2",
        "row-3",
        "row-4",
        "row-5",
        "row-7",
        "row-8",
        "row-9",
        "row-10",
        "row-12",
        "row-13",
        "row-14"
      ],
      "design_observation_ids_ext": [
        "row-2",
        "row-3",
        "row-4",
        "row-5",
        "row-7",
        "row-8",
        "row-9",
        "row-10",
        "row-12",
        "row-13",
        "row-14"
      ]
    },
    "MCD": {
      "series": {
        "N": [
          322262.0,
          133766.0,
          529531.0,
          419980.0,
          356775.0,
          645187.0,
          2807604.0,
          3722394.0,
          125000.0,
          73200.0,
          40400.0
        ],
        "CP": [
          102.98319327731092,
          102.98319327731092,
          92.14285714285714,
          92.14285714285714,
          102.98319327731092,
          92.14285714285714,
          81.30252100840336,
          81.30252100840336,
          124.66386554621849,
          124.66386554621849,
          124.66386554621849
        ],
        "CP_ext": [
          103.22273660569296,
          103.22273660569296,
          92.35718538404105,
          92.35718538404105,
          103.22273660569296,
          92.35718538404105,
          81.49163416238916,
          81.49163416238916,
          124.95383904899673,
          124.95383904899673,
          124.95383904899673
        ]
      },
      "fit": {
        "A": 394.3041034948086,
        "b": -0.10692522368903565,
        "STD": 0.5061625852437147,
        "STD_ln_DP": 0.05412154765020477,
        "A_surv": 394.3041034948086,
        "n": 11,
        "R2_log": 0.8844207369888373
      },
      "fit_ext": {
        "A": 395.2212717660593,
        "b": -0.10692522368903601,
        "STD": 0.5061625852437119,
        "STD_ln_DP": 0.05412154765020465,
        "A_surv": 395.2212717660593,
        "n": 11,
        "R2_log": 0.8844207369888382
      },
      "design_observation_ids": [
        "row-2",
        "row-3",
        "row-4",
        "row-5",
        "row-7",
        "row-8",
        "row-9",
        "row-10",
        "row-12",
        "row-13",
        "row-14"
      ],
      "design_observation_ids_ext": [
        "row-2",
        "row-3",
        "row-4",
        "row-5",
        "row-7",
        "row-8",
        "row-9",
        "row-10",
        "row-12",
        "row-13",
        "row-14"
      ]
    },
    "MGSE_YU": {
      "series": {
        "N": [
          322262.0,
          133766.0,
          529531.0,
          419980.0,
          356775.0,
          645187.0,
          2807604.0,
          3722394.0,
          125000.0,
          73200.0,
          40400.0
        ],
        "CP": [
          0.5225194132589862,
          0.5225194132589862,
          0.41830501504666767,
          0.41830501504666767,
          0.5225194132589862,
          0.41830501504666767,
          0.32566999441349564,
          0.32566999441349564,
          0.7656863424210631,
          0.7656863424210631,
          0.7656863424210631
        ],
        "CP_ext": [
          0.5225194132589862,
          0.5225194132589862,
          0.41830501504666767,
          0.41830501504666767,
          0.5225194132589862,
          0.41830501504666767,
          0.32566999441349564,
          0.32566999441349564,
          0.7656863424210631,
          0.7656863424210631,
          0.7656863424210631
        ]
      },
      "fit": {
        "A": 7.660062544223289,
        "b": -0.21385044737807168,
        "STD": 0.5061625852437127,
        "STD_ln_DP": 0.1082430953004093,
        "A_surv": 7.660062544223289,
        "n": 11,
        "R2_log": 0.884420736988838
      },
      "fit_ext": {
        "A": 7.660062544223289,
        "b": -0.21385044737807168,
        "STD": 0.5061625852437127,
        "STD_ln_DP": 0.1082430953004093,
        "A_surv": 7.660062544223289,
        "n": 11,
        "R2_log": 0.884420736988838
      },
      "design_observation_ids": [
        "row-2",
        "row-3",
        "row-4",
        "row-5",
        "row-7",
        "row-8",
        "row-9",
        "row-10",
        "row-12",
        "row-13",
        "row-14"
      ],
      "design_observation_ids_ext": [
        "row-2",
        "row-3",
        "row-4",
        "row-5",
        "row-7",
        "row-8",
        "row-9",
        "row-10",
        "row-12",
        "row-13",
        "row-14"
      ]
    },
    "MGSE_ZHU": {
      "series": {
        "N": [
          322262.0,
          133766.0,
          529531.0,
          419980.0,
          356775.0,
          645187.0,
          2807604.0,
          3722394.0,
          125000.0,
          73200.0,
          40400.0
        ],
        "CP": [
          0.4239339137684778,
          0.4239339137684778,
          0.33938199744900294,
          0.33938199744900294,
          0.4239339137684778,
          0.33938199744900294,
          0.2642247384983587,
          0.2642247384983587,
          0.6212217185139189,
          0.6212217185139189,
          0.6212217185139189
        ],
        "CP_ext": [
          0.4239339137684778,
          0.4239339137684778,
          0.33938199744900294,
          0.33938199744900294,
          0.4239339137684778,
          0.33938199744900294,
          0.2642247384983587,
          0.2642247384983587,
          0.6212217185139189,
          0.6212217185139189,
          0.6212217185139189
        ]
      },
      "fit": {
        "A": 6.214812716392514,
        "b": -0.2138504473780717,
        "STD": 0.5061625852437127,
        "STD_ln_DP": 0.10824309530040933,
        "A_surv": 6.214812716392514,
        "n": 11,
        "R2_log": 0.884420736988838
      },
      "fit_ext": {
        "A": 6.214812716392514,
        "b": -0.2138504473780717,
        "STD": 0.5061625852437127,
        "STD_ln_DP": 0.10824309530040933,
        "A_surv": 6.214812716392514,
        "n": 11,
        "R2_log": 0.884420736988838
      },
      "design_observation_ids": [
        "row-2",
        "row-3",
        "row-4",
        "row-5",
        "row-7",
        "row-8",
        "row-9",
        "row-10",
        "row-12",
        "row-13",
        "row-14"
      ],
      "design_observation_ids_ext": [
        "row-2",
        "row-3",
        "row-4",
        "row-5",
        "row-7",
        "row-8",
        "row-9",
        "row-10",
        "row-12",
        "row-13",
        "row-14"
      ]
    },
    "MSWT": {
      "series": {
        "N": [
          322262.0,
          133766.0,
          529531.0,
          419980.0,
          356775.0,
          645187.0,
          2807604.0,
          3722394.0,
          125000.0,
          73200.0,
          40400.0
        ],
        "CP": [
          0.25852722944058915,
          0.25852722944058915,
          0.20696501193443287,
          0.20696501193443287,
          0.25852722944058915,
          0.20696501193443287,
          0.1611319297067384,
          0.1611319297067384,
          0.3788390702882872,
          0.3788390702882872,
          0.3788390702882872
        ],
        "CP_ext": [
          0.25852722944058915,
          0.25852722944058915,
          0.20696501193443287,
          0.20696501193443287,
          0.25852722944058915,
          0.20696501193443287,
          0.1611319297067384,
          0.1611319297067384,
          0.3788390702882872,
          0.3788390702882872,
          0.3788390702882872
        ]
      },
      "fit": {
        "A": 3.789973533324258,
        "b": -0.2138504473780717,
        "STD": 0.5061625852437129,
        "STD_ln_DP": 0.10824309530040936,
        "A_surv": 3.789973533324258,
        "n": 11,
        "R2_log": 0.8844207369888379
      },
      "fit_ext": {
        "A": 3.789973533324258,
        "b": -0.2138504473780717,
        "STD": 0.5061625852437129,
        "STD_ln_DP": 0.10824309530040936,
        "A_surv": 3.789973533324258,
        "n": 11,
        "R2_log": 0.8844207369888379
      },
      "design_observation_ids": [
        "row-2",
        "row-3",
        "row-4",
        "row-5",
        "row-7",
        "row-8",
        "row-9",
        "row-10",
        "row-12",
        "row-13",
        "row-14"
      ],
      "design_observation_ids_ext": [
        "row-2",
        "row-3",
        "row-4",
        "row-5",
        "row-7",
        "row-8",
        "row-9",
        "row-10",
        "row-12",
        "row-13",
        "row-14"
      ]
    },
    "MKBM": {
      "series": {
        "N": [
          322262.0,
          133766.0,
          529531.0,
          419980.0,
          356775.0,
          645187.0,
          2807604.0,
          3722394.0,
          125000.0,
          73200.0,
          40400.0
        ],
        "CP": [
          0.004648758531340572,
          0.004648758531340572,
          0.004144202695302587,
          0.004144202695302587,
          0.004648758531340572,
          0.004144202695302587,
          0.0036432263493208312,
          0.0036432263493208312,
          0.005668608673585233,
          0.005668608673585233,
          0.005668608673585233
        ],
        "CP_ext": [
          0.005411813341137165,
          0.005411813341137165,
          0.004789810408306119,
          0.004789810408306119,
          0.005411813341137165,
          0.004789810408306119,
          0.004180626611171469,
          0.004180626611171469,
          0.006697751836773793,
          0.006697751836773793,
          0.006697751836773793
        ]
      },
      "fit": {
        "A": 0.01864344199026353,
        "b": -0.1105854629403342,
        "STD": 0.5080876944583934,
        "STD_ln_DP": 0.056187112905968506,
        "A_surv": 0.01864344199026353,
        "n": 11,
        "R2_log": 0.8836423834774821
      },
      "fit_ext": {
        "A": 0.02381197440862041,
        "b": -0.11789613995834522,
        "STD": 0.5121716579282022,
        "STD_ln_DP": 0.06038306146580103,
        "A_surv": 0.02381197440862041,
        "n": 11,
        "R2_log": 0.8819859592736428
      },
      "design_observation_ids": [
        "row-2",
        "row-3",
        "row-4",
        "row-5",
        "row-7",
        "row-8",
        "row-9",
        "row-10",
        "row-12",
        "row-13",
        "row-14"
      ],
      "design_observation_ids_ext": [
        "row-2",
        "row-3",
        "row-4",
        "row-5",
        "row-7",
        "row-8",
        "row-9",
        "row-10",
        "row-12",
        "row-13",
        "row-14"
      ]
    },
    "LIU2021": {
      "series": {
        "N": [
          322262.0,
          133766.0,
          529531.0,
          419980.0,
          356775.0,
          645187.0,
          2807604.0,
          3722394.0,
          125000.0,
          73200.0,
          40400.0
        ],
        "CP": [
          0.003775639719622975,
          0.003775639719622975,
          0.003360192195338335,
          0.003360192195338335,
          0.003775639719622975,
          0.003360192195338335,
          0.0029489827332476546,
          0.0029489827332476546,
          0.0046192489547741316,
          0.0046192489547741316,
          0.0046192489547741316
        ],
        "CP_ext": [
          0.003812533484488587,
          0.003812533484488587,
          0.0033861167281733794,
          0.0033861167281733794,
          0.003812533484488587,
          0.0033861167281733794,
          0.0029664191419000387,
          0.0029664191419000387,
          0.004686891734011648,
          0.004686891734011648,
          0.004686891734011648
        ]
      },
      "fit": {
        "A": 0.015466389900397084,
        "b": -0.11226121141633795,
        "STD": 0.5088877535611339,
        "STD_ln_DP": 0.057128355689711745,
        "A_surv": 0.015466389900397084,
        "n": 11,
        "R2_log": 0.8833184414472879
      },
      "fit_ext": {
        "A": 0.016054868702659944,
        "b": -0.1144218923373501,
        "STD": 0.5111649040140206,
        "STD_ln_DP": 0.05848845561372416,
        "A_surv": 0.016054868702659944,
        "n": 11,
        "R2_log": 0.8823949443160108
      },
      "design_observation_ids": [
        "row-2",
        "row-3",
        "row-4",
        "row-5",
        "row-7",
        "row-8",
        "row-9",
        "row-10",
        "row-12",
        "row-13",
        "row-14"
      ],
      "design_observation_ids_ext": [
        "row-2",
        "row-3",
        "row-4",
        "row-5",
        "row-7",
        "row-8",
        "row-9",
        "row-10",
        "row-12",
        "row-13",
        "row-14"
      ]
    },
    "LI": {
      "series": {
        "N": [
          322262.0,
          133766.0,
          529531.0,
          419980.0,
          356775.0,
          645187.0,
          2807604.0,
          3722394.0,
          125000.0,
          73200.0,
          40400.0
        ],
        "CP": [
          0.6338494326241133,
          0.6338494326241133,
          0.507430709219858,
          0.507430709219858,
          0.6338494326241133,
          0.507430709219858,
          0.3950585106382978,
          0.3950585106382978,
          0.9288264539007091,
          0.9288264539007091,
          0.9288264539007091
        ],
        "CP_ext": [
          1.7512340425531912,
          1.7512340425531912,
          1.4019574468085105,
          1.4019574468085105,
          1.7512340425531912,
          1.4019574468085105,
          1.0914893617021277,
          1.0914893617021277,
          2.566212765957447,
          2.566212765957447,
          2.566212765957447
        ]
      },
      "fit": {
        "A": 9.292145275977747,
        "b": -0.2138504473780717,
        "STD": 0.5061625852437128,
        "STD_ln_DP": 0.10824309530040935,
        "A_surv": 9.292145275977747,
        "n": 11,
        "R2_log": 0.8844207369888379
      },
      "fit_ext": {
        "A": 25.672849572923933,
        "b": -0.21385044737807168,
        "STD": 0.5061625852437127,
        "STD_ln_DP": 0.1082430953004093,
        "A_surv": 25.672849572923933,
        "n": 11,
        "R2_log": 0.884420736988838
      },
      "design_observation_ids": [
        "row-2",
        "row-3",
        "row-4",
        "row-5",
        "row-7",
        "row-8",
        "row-9",
        "row-10",
        "row-12",
        "row-13",
        "row-14"
      ],
      "design_observation_ids_ext": [
        "row-2",
        "row-3",
        "row-4",
        "row-5",
        "row-7",
        "row-8",
        "row-9",
        "row-10",
        "row-12",
        "row-13",
        "row-14"
      ]
    },
    "GSE": {
      "series": {
        "N": [
          322262.0,
          133766.0,
          529531.0,
          419980.0,
          356775.0,
          645187.0,
          2807604.0,
          3722394.0,
          125000.0,
          73200.0,
          40400.0
        ],
        "CP": [
          0.5225194132589865,
          0.5225194132589865,
          0.41830501504666767,
          0.41830501504666767,
          0.5225194132589865,
          0.41830501504666767,
          0.3256699944134957,
          0.3256699944134957,
          0.7656863424210633,
          0.7656863424210633,
          0.7656863424210633
        ],
        "CP_ext": [
          0.5225194132589865,
          0.5225194132589865,
          0.41830501504666767,
          0.41830501504666767,
          0.5225194132589865,
          0.41830501504666767,
          0.3256699944134957,
          0.3256699944134957,
          0.7656863424210633,
          0.7656863424210633,
          0.7656863424210633
        ]
      },
      "fit": {
        "A": 7.660062544223292,
        "b": -0.2138504473780717,
        "STD": 0.5061625852437129,
        "STD_ln_DP": 0.10824309530040938,
        "A_surv": 7.660062544223292,
        "n": 11,
        "R2_log": 0.8844207369888378
      },
      "fit_ext": {
        "A": 7.660062544223292,
        "b": -0.2138504473780717,
        "STD": 0.5061625852437129,
        "STD_ln_DP": 0.10824309530040938,
        "A_surv": 7.660062544223292,
        "n": 11,
        "R2_log": 0.8844207369888378
      },
      "design_observation_ids": [
        "row-2",
        "row-3",
        "row-4",
        "row-5",
        "row-7",
        "row-8",
        "row-9",
        "row-10",
        "row-12",
        "row-13",
        "row-14"
      ],
      "design_observation_ids_ext": [
        "row-2",
        "row-3",
        "row-4",
        "row-5",
        "row-7",
        "row-8",
        "row-9",
        "row-10",
        "row-12",
        "row-13",
        "row-14"
      ]
    },
    "GSA": {
      "series": {
        "N": [
          322262.0,
          133766.0,
          529531.0,
          419980.0,
          356775.0,
          645187.0,
          2807604.0,
          3722394.0,
          125000.0,
          73200.0,
          40400.0
        ],
        "CP": [
          0.0008006930971195277,
          0.0008006930971195277,
          0.0006409980749793444,
          0.0006409980749793444,
          0.0008006930971195277,
          0.0006409980749793444,
          0.0004990469441880713,
          0.0004990469441880713,
          0.0011733148154466206,
          0.0011733148154466206,
          0.0011733148154466206
        ],
        "CP_ext": [
          0.0008006930971195277,
          0.0008006930971195277,
          0.0006409980749793444,
          0.0006409980749793444,
          0.0008006930971195277,
          0.0006409980749793444,
          0.0004990469441880713,
          0.0004990469441880713,
          0.0011733148154466206,
          0.0011733148154466206,
          0.0011733148154466206
        ]
      },
      "fit": {
        "A": 0.011738050390145817,
        "b": -0.21385044737807135,
        "STD": 0.5061625852437126,
        "STD_ln_DP": 0.10824309530040913,
        "A_surv": 0.011738050390145817,
        "n": 11,
        "R2_log": 0.8844207369888382
      },
      "fit_ext": {
        "A": 0.011738050390145817,
        "b": -0.21385044737807135,
        "STD": 0.5061625852437126,
        "STD_ln_DP": 0.10824309530040913,
        "A_surv": 0.011738050390145817,
        "n": 11,
        "R2_log": 0.8844207369888382
      },
      "design_observation_ids": [
        "row-2",
        "row-3",
        "row-4",
        "row-5",
        "row-7",
        "row-8",
        "row-9",
        "row-10",
        "row-12",
        "row-13",
        "row-14"
      ],
      "design_observation_ids_ext": [
        "row-2",
        "row-3",
        "row-4",
        "row-5",
        "row-7",
        "row-8",
        "row-9",
        "row-10",
        "row-12",
        "row-13",
        "row-14"
      ]
    },
    "BP": {
      "series": {
        "N": [
          322262.0,
          133766.0,
          529531.0,
          419980.0,
          356775.0,
          645187.0,
          2807604.0,
          3722394.0,
          125000.0,
          73200.0,
          40400.0
        ],
        "CP": [
          1.266666666666666,
          1.266666666666666,
          1.1333333333333329,
          1.1333333333333329,
          1.266666666666666,
          1.1333333333333329,
          0.9999999999999997,
          0.9999999999999997,
          1.5333333333333325,
          1.5333333333333325,
          1.5333333333333325
        ],
        "CP_ext": []
      },
      "fit": {
        "A": 4.849838585620912,
        "b": -0.1069252236890358,
        "STD": 0.5061625852437129,
        "STD_ln_DP": 0.05412154765020466,
        "A_surv": 4.849838585620912,
        "n": 11,
        "R2_log": 0.8844207369888379
      },
      "fit_ext": null,
      "design_observation_ids": [
        "row-2",
        "row-3",
        "row-4",
        "row-5",
        "row-7",
        "row-8",
        "row-9",
        "row-10",
        "row-12",
        "row-13",
        "row-14"
      ],
      "design_observation_ids_ext": []
    },
    "CAIM": {
      "series": {
        "N": [
          322262.0,
          133766.0,
          529531.0,
          419980.0,
          356775.0,
          645187.0,
          2807604.0,
          3722394.0,
          125000.0,
          73200.0,
          40400.0
        ],
        "CP": [
          1.266666666666463,
          1.266666666666463,
          1.133333333333151,
          1.133333333333151,
          1.266666666666463,
          1.133333333333151,
          0.9999999999998391,
          0.9999999999998391,
          1.5333333333330867,
          1.5333333333330867,
          1.5333333333330867
        ],
        "CP_ext": []
      },
      "fit": {
        "A": 4.849838585620134,
        "b": -0.10692522368903581,
        "STD": 0.5061625852437129,
        "STD_ln_DP": 0.05412154765020467,
        "A_surv": 4.849838585620134,
        "n": 11,
        "R2_log": 0.8844207369888379
      },
      "fit_ext": null,
      "design_observation_ids": [
        "row-2",
        "row-3",
        "row-4",
        "row-5",
        "row-7",
        "row-8",
        "row-9",
        "row-10",
        "row-12",
        "row-13",
        "row-14"
      ],
      "design_observation_ids_ext": []
    }
  },
  "optimisation": null,
  "counts": {
    "failure": 87,
    "runout": 14,
    "unknown": 0,
    "invalid_excluded": 0,
    "failures_used_by_curve": {
      "FS": 11,
      "FIN": 11,
      "SWT": 11,
      "MATAKE": 11,
      "MCD": 11,
      "MGSE_YU": 11,
      "MGSE_ZHU": 11,
      "MSWT": 11,
      "MKBM": 11,
      "LIU2021": 11,
      "LI": 11,
      "GSE": 11,
      "GSA": 11,
      "BP": 11,
      "CAIM": 11
    }
  },
  "references": {
    "FS": {
      "citation": "Fatemi & Socie (1988), A critical plane approach to multiaxial fatigue damage including out-of-phase loading",
      "url": "https://doi.org/10.1111/j.1460-2695.1988.tb01169.x",
      "variant": "standard"
    },
    "FIN": {
      "citation": "Findley (1959), A theory for the effect of mean stress on fatigue of metals under combined torsion and axial load or bending",
      "url": "https://doi.org/10.1115/1.4008327",
      "variant": "standard"
    },
    "SWT": {
      "citation": "Smith, Watson & Topper (1970), A stress-strain function for the fatigue of metals, Journal of Materials 5(4), 767–778",
      "url": "",
      "variant": "standard"
    },
    "MATAKE": {
      "citation": "Matake (1977), An explanation on fatigue limit under combined stress",
      "url": "https://doi.org/10.1299/jsme1958.20.257",
      "variant": "standard"
    },
    "MCD": {
      "citation": "McDiarmid (1991), A general criterion for high cycle multiaxial fatigue failure",
      "url": "https://doi.org/10.1111/j.1460-2695.1991.tb00673.x",
      "variant": "standard"
    },
    "MGSE_YU": {
      "citation": "Yu, Zhu, Liu & Liu (2017), Multiaxial fatigue damage parameter and life prediction without any additional material constants, Eq. (11)",
      "url": "https://doi.org/10.3390/ma10080923",
      "variant": "standard"
    },
    "MGSE_ZHU": {
      "citation": "Zhu et al. (2018), Evaluation and comparison of critical plane criteria for multiaxial fatigue analysis of ductile and brittle materials",
      "url": "https://doi.org/10.1016/j.ijfatigue.2018.03.028",
      "variant": "standard"
    },
    "MSWT": {
      "citation": "Modified SWT form reported by Zhu et al. (2018), Evaluation and comparison of critical plane criteria for multiaxial fatigue analysis of ductile and brittle materials",
      "url": "https://doi.org/10.1016/j.ijfatigue.2018.03.028",
      "variant": "standard"
    },
    "MKBM": {
      "citation": "Li et al. (2011), Multiaxial fatigue life prediction for various metallic materials based on the critical plane approach",
      "url": "https://doi.org/10.1016/j.ijfatigue.2010.07.003",
      "variant": "standard"
    },
    "LIU2021": {
      "citation": "Liu, Ran, Wei & Zhang (2021), A critical plane-based multiaxial fatigue life prediction method considering the material sensitivity and the shear stress",
      "url": "https://doi.org/10.1016/j.ijpvp.2021.104532",
      "variant": "standard"
    },
    "LI": {
      "citation": "Li et al. (2021), Multiaxial fatigue life prediction for metals by means of an improved strain energy density-based critical plane criterion",
      "url": "https://doi.org/10.1016/j.euromechsol.2021.104353",
      "variant": "standard"
    },
    "GSE": {
      "citation": "Ince & Glinka (2014), A generalized fatigue damage parameter for multiaxial fatigue life prediction under proportional and non-proportional loadings",
      "url": "https://doi.org/10.1016/j.ijfatigue.2013.10.007",
      "variant": "standard"
    },
    "GSA": {
      "citation": "Ince & Glinka (2014), A generalized fatigue damage parameter for multiaxial fatigue life prediction under proportional and non-proportional loadings",
      "url": "https://doi.org/10.1016/j.ijfatigue.2013.10.007",
      "variant": "standard"
    },
    "BP": {
      "citation": "Böhme & Papuga (2024), Advancements in stress-based multiaxial fatigue prediction: A data-driven approach and a new criterion",
      "url": "https://doi.org/10.1111/ffe.14281",
      "variant": "standard"
    },
    "CAIM": {
      "citation": "Böhme, Papuga & Lange (2026), Decoupling amplitude and mean stress effects in multiaxial fatigue: A critical–integral approach",
      "url": "https://doi.org/10.1111/ffe.70244",
      "variant": "standard"
    }
  },
  "software": {
    "git_commit": "e70a8af3a7a06cfb49626bff16c04605c884830b",
    "tracked_worktree_dirty": true,
    "numpy": "2.3.5"
  },
  "material_input_units": {
    "Sy": "MPa",
    "Su": "MPa",
    "E": "MPa",
    "nu": "1",
    "Sigm1": "MPa",
    "Taum1": "MPa",
    "Sig0": "MPa",
    "Tau0": "MPa",
    "sigma_f": "MPa",
    "epsilon_f": "1",
    "b_fat": "1",
    "c_fat": "1",
    "tau_f": "MPa",
    "gamma_f": "1",
    "b0": "1",
    "c0": "1"
  },
  "formulation_fingerprints": {
    "FS": "66b6ced913fe942001b72b93add5050e264f1183ca4a76170d9603eaecc0f9fc",
    "FIN": "f65f1330ca96ba1fca84513f61ddaf59c12b7b1af8e57c802de746e5953acb7b",
    "SWT": "320ffce3de1b49cb7da3c8fcf0ea9718b42d72bdbd4c893ccf692583756fbc7d",
    "MATAKE": "bbfba662160375589e22d27717c8424c5de64e2f7e60776a6c179fa6f6814cb0",
    "MCD": "06a4bc4d7cc62a895e46c7015280a6af09550d2b688c45b2f3f72ae363c3ce2a",
    "MGSE_YU": "3dd398467c825b8b255999b03ae9b36a168b49f854249b17c4a1dedb7571b90c",
    "MGSE_ZHU": "47675ca3a29922cd5cb8d4aaca4927aaf2805e96d744abb99b5d9492c9265bf4",
    "MSWT": "dabf1ce7a48aa3173cca5186d824d692614d4a69c341ddf1307d5cd0cb0d83a9",
    "MKBM": "c9880f6b4c7059af23c7f3a633fb629d61402713d0df81d11425786894cdf913",
    "LIU2021": "95fee0cd33849fc80601c0557f333ed7df7773fc2b0f18241461540584c99892",
    "LI": "1160a35b18848880874af8b4e9c9de2ce4a800d422b5119ce48e82ab929cf663",
    "GSE": "ff94459a7f4087c75fb3c6bb7af39acbf01a7d57e0f684b6f9704fa44207c988",
    "GSA": "4b518ca81ecbe1a2149c5ca943f134bcb7d7519df9bba2f30c88cd65247fc7dd",
    "BP": "eaa41466d26b55c44cd72c239e084e92811cc4e3d610c55a6a2907f0b466bffc",
    "CAIM": "9444788bf883afafc25bf05b366b59d857e443634d10648d1db1dfa68406dc45"
  },
  "damage_parameter_units": {
    "FS": "1",
    "FIN": "MPa",
    "SWT": "MPa",
    "MATAKE": "MPa",
    "MCD": "MPa",
    "MGSE_YU": "MPa",
    "MGSE_ZHU": "MPa",
    "MSWT": "MPa",
    "MKBM": "1",
    "LIU2021": "1",
    "LI": "MPa",
    "GSE": "MPa",
    "GSA": "1",
    "BP": "1",
    "CAIM": "1"
  },
  "design_observations": {
    "row-2": {
      "specimen_id": "Plain_axial_1",
      "excel_row": 2,
      "source_file": "Al7075_T6.xlsx",
      "N_cycles": 322262.0
    },
    "row-3": {
      "specimen_id": "Plain_axial_2",
      "excel_row": 3,
      "source_file": "Al7075_T6.xlsx",
      "N_cycles": 133766.0
    },
    "row-4": {
      "specimen_id": "Plain_axial_3",
      "excel_row": 4,
      "source_file": "Al7075_T6.xlsx",
      "N_cycles": 529531.0
    },
    "row-5": {
      "specimen_id": "Plain_axial_4",
      "excel_row": 5,
      "source_file": "Al7075_T6.xlsx",
      "N_cycles": 419980.0
    },
    "row-7": {
      "specimen_id": "Plain_axial_6",
      "excel_row": 7,
      "source_file": "Al7075_T6.xlsx",
      "N_cycles": 356775.0
    },
    "row-8": {
      "specimen_id": "Plain_axial_7",
      "excel_row": 8,
      "source_file": "Al7075_T6.xlsx",
      "N_cycles": 645187.0
    },
    "row-9": {
      "specimen_id": "Plain_axial_8",
      "excel_row": 9,
      "source_file": "Al7075_T6.xlsx",
      "N_cycles": 2807604.0
    },
    "row-10": {
      "specimen_id": "Plain_axial_9",
      "excel_row": 10,
      "source_file": "Al7075_T6.xlsx",
      "N_cycles": 3722394.0
    },
    "row-12": {
      "specimen_id": "Plain_axial_11",
      "excel_row": 12,
      "source_file": "Al7075_T6.xlsx",
      "N_cycles": 125000.0
    },
    "row-13": {
      "specimen_id": "Plain_axial_12",
      "excel_row": 13,
      "source_file": "Al7075_T6.xlsx",
      "N_cycles": 73200.0
    },
    "row-14": {
      "specimen_id": "Plain_axial_13",
      "excel_row": 14,
      "source_file": "Al7075_T6.xlsx",
      "N_cycles": 40400.0
    }
  }
}

File: Calibrations/Al7075_T6/TVEIT2025_stage1.json
{
    "params": {
        "Sigm1_TVEIT": 150.0,
        "Taum1_TVEIT": 100.0,
        "A_TVEIT": 0.409090909090983,
        "C_TVEIT": 0.0058810706677093,
        "K_TVEIT": 4.78973967061803e-06,
        "L_TVEIT": 2.65517174595015,
        "npts_TVEIT": 1001,
        "min_blocks_TVEIT": 400,
        "max_blocks_TVEIT": 60000,
        "tol_alpha_TVEIT": 0.01,
        "tol_damage_TVEIT": 0.001
    },
    "provenance": {
        "workbook": "Experimental_Data/Al7075_T6.xlsx",
        "model": "TVEIT2025",
        "entered_by": "A. A. Akay, manual entry (stage 1)",
        "calibration": "Article-style three-point calibration: C, K and L fitted with Eq. (25) to three axial R = -1 failures of one source (Pedranz et al., 170 / 190 / 230 MPa: the lowest, middle and highest stress level above Sigm1_TVEIT, the median replicate at each). Many (C, K, L) sets fit almost equally well (C is not identified by uniaxial data); this is the admissible set of lowest objective.",
        "A": "From the axial R = 0.1 fatigue limit of the same source, sigma_a = 100 MPa at sigma_m = 122.2 MPa: A = (Sigm1 - sigma_a) / sigma_m."
    },
    "notes": {
        "Sigm1_TVEIT, Taum1_TVEIT": "fatigue limits [MPa] the constants were calibrated with; they replace the workbook Sigm1 and Taum1 for TVEIT2025 only",
        "npts_TVEIT": "points per load cycle; 1001 gives lives about 0.02 decade shorter than converged",
        "min_blocks_TVEIT": "cycles integrated before the cyclic steady-state test is applied (at least 400)",
        "max_blocks_TVEIT": "cycles integrated at most; the life is then extrapolated from the mean damage of the last 200 cycles (warning in the run notes)",
        "tol_alpha_TVEIT": "largest net drift of the back-stress over 200 cycles, relative to its path length in those cycles, for a cyclic steady state",
        "tol_damage_TVEIT": "largest relative change of the mean damage per cycle between two windows of 200 cycles, for a cyclic steady state"
    }
}
