Repository: aakay90/multiaxial-fatigue

# multifat: a traceable library of multiaxial fatigue criteria
`multifat` implements published multiaxial high-cycle fatigue criteria (critical-plane, invariant,
integral and energy-based), checks each against its original paper, and runs all of them on the same
experimental datasets. One command on a workbook of fatigue tests returns every model's damage
parameter, predicted life and error statistics.

The project supports **FABER Working Group 4.3**
([WG4.3 activities](https://faber-cost.eu/wg4-fatigue-estimation-categories/wg4-3-multiaxial-high-cycle-fatigue/))
on its review article in multiaxial fatigue assessment, still in preparation. Scope:
constant-amplitude, mainly high-cycle fatigue of plain (smooth) specimens under proportional and
non-proportional loading, without notches, cracks or significant stress gradients.
*A critical-plane criterion evaluates the damage on every material plane and selects the most
damaged one ($\mathbf{n}^*$); here Findley under in-phase and 90° out-of-phase tension-torsion. All
methods are then compared on one scale: see the [method ranking](#5-method-ranking-by-the-load-equivalent-error).*

## Quick start

See [method-level comparison capabilities](docs/comparison-capabilities.md) for which models support direct fatigue-life predictions, calibrated life estimates, and meaningful DP-based errors. Use `multifat-compare --plot-kind life`, `--plot-kind damage`, or `--plot-kind both` to choose the output figures.

> [!TIP]

# Calibration records

Each material directory contains complete JSON records. Script 0 creates a new
record for each successful execution. Records are selected by their declared
UTC creation time and ID, with compatibility checks, instead of file timestamps.

The four initial records transfer the former workbook coefficients without
re-optimising them and reproduce all 15 active methods' master curves. Their
original coefficient-fitting settings are unverified. These records preserve
the previous analysis results and do not establish independent validation.

See the [calibration workflow](../docs/calibration-workflow.md) for the schema,
units, selection rules, provenance and commands. Keep useful new records under
version control, and inspect their provenance before committing them. Routine
plots and analysis exports belong in ignored result directories.

## Use with multifat-pipeline

`multifat-pipeline <workbook> --constants Calibrations/<material>/<id>.json` takes the plane
constants (k_FS, k_FI, L_LI, k_MGSE, a_MSWT) from a record instead of calibrating them; the
record must belong to the workbook's material ID; a record made on a different number of failures is
used but flagged in the sidecar (`constants_source.warning`). Its a_MSWT is in the weighting of the former
workbooks and is converted to the printed one, a' = a/(2 - a). The calibration sidecar records
the file, its SHA-256 and the calibration ID. The pipeline does not write new records here; its
own results go to `<MATERIAL>_calibration.json` in the results folder, which `--constants` also
accepts. The four records belong to the previous collection (material IDs `42CrMo4_QT`,
`AISI316L`, `Al7075_T6`, `Ti6Al4V_andrea_(AXIAL)`); the revised workbooks change the material
inputs, so a record reproduces former constants, not a calibration of the new data.

## Hand-entered TVEIT2025 constants

`<material>/TVEIT2025_stage1.json` holds the constants of the Tveit et al. (2025) model, entered by
hand (stage 1: the model runs with supplied constants; their calibration is not implemented yet).
These files use the sidecar layout (`params` and `provenance.workbook`), not the record schema.
`provenance` states how the constants were obtained. Each file sets:

- `A_TVEIT`, `C_TVEIT`, `K_TVEIT` and `L_TVEIT`;
- `Sigm1_TVEIT` and `Taum1_TVEIT`, the fatigue limits these constants were calibrated with. They
  replace the workbook Sigm1 and Taum1 for TVEIT2025 only, because the constants hold only
  together with them;
- the numerical settings of the time integration (`npts_TVEIT`, `min_blocks_TVEIT`,
  `max_blocks_TVEIT`, `tol_alpha_TVEIT`, `tol_damage_TVEIT`), at their default values.

`notes` explains each entry. Edit a copy to change a run:

    multifat-pipeline Experimental_Data/6_42CrMo4_QT.xlsx --models TVEIT2025 --no-calibrate --constants Calibrations/42CrMo4_QT/TVEIT2025_stage1.json

## Provisional TVEIT2025 records

The stage-1 TVEIT2025 constants are source-specific, manually supplied coefficients; they are neither independently validated nor transferable between experimental campaigns. The AISI316L record proposed in the contributor branch is deliberately withheld from this integration: its PSI load-cell-corrected axial stress scale (x1.1558) and reference fatigue limit (271.6 MPa) do not match the current Janssens workbook/reference (278.5 MPa). A source-compatible workbook and reviewed calibration are needed before enabling this record.

File: Calibrations/Ti6Al4V_andrea_(AXIAL)/20261016T112329360698Z_337aa72858ec.json
{
  "schema_version": 1,
  "status": "success",
  "calibration_id": "20261016T112329360698Z_337aa72858ec",
  "created_at": "2026-10-16T11:23:29.360698+00:00",
  "material_id": "Ti6Al4V_andrea_(AXIAL)",
  "material_name": "Ti6Al4V_andrea_(AXIAL)",
  "material_condition": null,
  "procedure": "Legacy workbook migration, no coefficient re-optimisation",
  "procedure_version": "failure-only-json-v1",
  "implementation_revision": "2026-10-07-audit1",
  "input_fingerprint": "05a8b1fe85c4a06fde91aa3a4b3b71bff8e959ecdf3836a9b9c3d42b869274aa",
  "source": {
    "workbook": "Experimental_Data/Ti6Al4V_andrea_(AXIAL).xlsx",
    "summary_sheet": "Summary",
    "dataset_sheet": "Dataset",
    "original_archive": "Experimental_Data/archive/pre-json-calibration.zip",
    "original_archive_member": "Ti6Al4V_andrea_(AXIAL).xlsx",
    "workbook_sha256": "db3495975e210282f643287f527e361ae3079b600fa69e82bc8db7f24ebfd354"
  },
  "material_inputs": {
    "Sy": 904.5,
    "Su": 979.0,
    "E": 110000.0,
    "nu": 0.3,
    "Sigm1": 500.0,
    "Taum1": 422.0,
    "Sig0": null,
    "Tau0": null,
    "sigma_f": null,
    "epsilon_f": null,
    "b_fat": null,
    "c_fat": null,
    "tau_f": null,
    "gamma_f": null,
    "b0": null,
    "c0": null
  },
  "parameters": {
    "k_FS": 1.91,
    "k_FI": 0.79,
    "L_LI": 5.0,
    "k_MGSE": 1.71,
    "a_MSWT": 0.63,
    "alpha_w": 0.0,
    "xi_ZHU": 0.83
  },
  "parameter_origin": "Transferred legacy workbook values; original fitting settings unverified",
  "parameter_units": {
    "k_FS": "1",
    "k_FI": "1",
    "L_LI": "1",
    "k_MGSE": "1",
    "a_MSWT": "1",
    "alpha_w": "unverified legacy constant",
    "xi_ZHU": "unverified legacy constant"
  },
  "curve_units": {
    "N": "cycle",
    "DP": "criterion-dependent repository damage parameter",
    "A": "DP * cycle**(-b)",
    "A_surv": "DP * cycle**(-b)",
    "b": "1",
    "STD": "1 (ln cycle residual)",
    "STD_ln_DP": "1",
    "R2_log": "1"
  },
  "nonfinite_diagnostics": "Undefined optional scatter or R2 values are null; required fits must be finite.",
  "curve_settings": {
    "n1": 20,
    "n2": 40,
    "stdnum": 0.0,
    "selection": "reversed axial failures, existing tolerances"
  },
  "curves": {
    "FS": {
      "series": {
        "N": [
          42965.4273003532,
          53224.3063861345,
          74235.9147219274,
          84965.2032209136,
          85644.66011619,
          105236.601896741,
          11031.3528048772,
          40006.5810894231,
          57103.2394053551,
          138140.084016818,
          158100.877593167,
          314293.718745582,
          382466.36690465,
          602214.6719323,
          808421.128345918
        ],
        "CP": [
          0.009887212456396486,
          0.009694052648522206,
          0.010286656844382904,
          0.009694052648522206,
          0.00959906683789055,
          0.009887212456396486,
          0.018160895635364,
          0.014436891056520013,
          0.014436891056520013,
          0.011946338292433065,
          0.011744974005227294,
          0.010613970392404836,
          0.010976776797111818,
          0.00929163755871777,
          0.00944633386313008
        ],
        "CP_ext": [
          0.010452896491678448,
          0.010239494604318247,
          0.010894817256799482,
          0.010239494604318247,
          0.010134663039455918,
          0.010452896491678448,
          0.019752730352058545,
          0.015535983728696154,
          0.015535983728696154,
          0.01274180776553507,
          0.012516989221709398,
          0.011257701838982441,
          0.01166099883264987,
          0.009795809590465577,
          0.009966253856419933
        ]
      },
      "fit": {
        "A": 0.03761483688013828,
        "b": -0.10496749744839702,
        "STD": 1.4830791243251589,
        "STD_ln_DP": 0.155675104198372,
        "A_surv": 0.03761483688013828,
        "n": 15,
        "R2_log": 0.3707831178412979
      },
      "fit_ext": {
        "A": 0.04232539217641686,
        "b": -0.1098644312917776,
        "STD": 1.4831357589337972,
        "STD_ln_DP": 0.1629438666837606,
        "A_surv": 0.04232539217641686,
        "n": 15,
        "R2_log": 0.370765299990508
      },
      "design_observation_ids": [
        "row-18",
        "row-19",
        "row-20",
        "row-21",
        "row-22",
        "row-23",
        "row-28",
        "row-29",
        "row-30",
        "row-31",
        "row-32",
        "row-33",
        "row-34",
        "row-35",
        "row-36"
      ],
      "design_observation_ids_ext": [
        "row-18",
        "row-19",
        "row-20",
        "row-21",
        "row-22",
        "row-23",
        "row-28",
        "row-29",
        "row-30",
        "row-31",
        "row-32",
        "row-33",
        "row-34",
        "row-35",
        "row-36"
      ]
    },
    "FIN": {
      "series": {
        "N": [
          42965.4273003532,
          53224.3063861345,
          74235.9147219274,
          84965.2032209136,
          85644.66011619,
          105236.601896741,
          11031.3528048772,
          40006.5810894231,
          57103.2394053551,
          138140.084016818,
          158100.877593167,
          314293.718745582,
          382466.36690465,
          602214.6719323,
          808421.128345918
        ],
        "CP": [
          551.9223817244715,
          543.9685978779099,
          568.1805451054903,
          543.9685978779099,
          540.0347931624145,
          551.9223817244715,
          848.9273953597018,
          724.2775627572329,
          724.2775627572329,
          633.2126666718644,
          625.5248307075778,
          581.3187289664575,
          595.6956035870786,
          527.1982949542506,
          533.6776764484677
        ],
        "CP_ext": [
          551.9223817244715,
          543.9685978779099,
          568.1805451054903,
          543.9685978779099,
          540.0347931624145,
          551.9223817244715,
          848.9273953597018,
          724.2775627572329,
          724.2775627572329,
          633.2126666718644,
          625.5248307075778,
          581.3187289664575,
          595.6956035870786,
          527.1982949542506,
          533.6776764484677
        ]
      },
      "fit": {
        "A": 1427.55064648315,
        "b": -0.07460657950240397,
        "STD": 1.4928992659531908,
        "STD_ln_DP": 0.11138010777441726,
        "A_surv": 1427.55064648315,
        "n": 15,
        "R2_log": 0.36770897897161803
      },
      "fit_ext": {
        "A": 1427.55064648315,
        "b": -0.07460657950240397,
        "STD": 1.4928992659531908,
        "STD_ln_DP": 0.11138010777441726,
        "A_surv": 1427.55064648315,
        "n": 15,
        "R2_log": 0.36770897897161803
      },
      "design_observation_ids": [
        "row-18",
        "row-19",
        "row-20",
        "row-21",
        "row-22",
        "row-23",
        "row-28",
        "row-29",
        "row-30",
        "row-31",
        "row-32",
        "row-33",
        "row-34",
        "row-35",
        "row-36"
      ],
      "design_observation_ids_ext": [
        "row-18",
        "row-19",
        "row-20",
        "row-21",
        "row-22",
        "row-23",
        "row-28",
        "row-29",
        "row-30",
        "row-31",
        "row-32",
        "row-33",
        "row-34",
        "row-35",
        "row-36"
      ]
    },
    "SWT": {
      "series": {
        "N": [
          42965.4273003532,
          53224.3063861345,
          74235.9147219274,
          84965.2032209136,
          85644.66011619,
          105236.601896741,
          11031.3528048772,
          40006.5810894231,
          57103.2394053551,
          138140.084016818,
          158100.877593167,
          314293.718745582,
          382466.36690465,
          602214.6719323,
          808421.128345918
        ],
        "CP": [
          2.5993272294275065,
          2.5249489580473763,
          2.754721270122811,
          2.5249489580473763,
          2.4885617795221147,
          2.5993272294275065,
          6.149588297795457,
          4.476256937915207,
          4.476256937915207,
          3.4214022119483847,
          3.338828040959542,
          2.883590425101942,
          3.027985101166207,
          2.3716627811025877,
          2.4303175203141216
        ],
        "CP_ext": [
          2.5993272294275065,
          2.5249489580473763,
          2.754721270122811,
          2.5249489580473763,
          2.4885617795221147,
          2.5993272294275065,
          6.149588297795457,
          4.476256937915207,
          4.476256937915207,
          3.4214022119483847,
          3.338828040959542,
          2.883590425101942,
          3.027985101166207,
          2.3716627811025877,
          2.4303175203141216
        ]
      },
      "fit": {
        "A": 17.389536009991726,
        "b": -0.1492131590048076,
        "STD": 1.492899265953194,
        "STD_ln_DP": 0.22276021554883452,
        "A_surv": 17.389536009991726,
        "n": 15,
        "R2_log": 0.36770897897161803
      },
      "fit_ext": {
        "A": 17.389536009991726,
        "b": -0.1492131590048076,
        "STD": 1.492899265953194,
        "STD_ln_DP": 0.22276021554883452,
        "A_surv": 17.389536009991726,
        "n": 15,
        "R2_log": 0.36770897897161803
      },
      "design_observation_ids": [
        "row-18",
        "row-19",
        "row-20",
        "row-21",
        "row-22",
        "row-23",
        "row-28",
        "row-29",
        "row-30",
        "row-31",
        "row-32",
        "row-33",
        "row-34",
        "row-35",
        "row-36"
      ],
      "design_observation_ids_ext": [
        "row-18",
        "row-19",
        "row-20",
        "row-21",
        "row-22",
        "row-23",
        "row-28",
        "row-29",
        "row-30",
        "row-31",
        "row-32",
        "row-33",
        "row-34",
        "row-35",
        "row-36"
      ]
    },
    "MATAKE": {
      "series": {
        "N": [
          42965.4273003532,
          53224.3063861345,
          74235.9147219274,
          84965.2032209136,
          85644.66011619,
          105236.601896741,
          11031.3528048772,
          40006.5810894231,
          57103.2394053551,
          138140.084016818,
          158100.877593167,
          314293.718745582,
          382466.36690465,
          602214.6719323,
          808421.128345918
        ],
        "CP": [
          451.30408788660657,
          444.8003198152626,
          464.59830431692524,
          444.8003198152626,
          441.5836679674002,
          451.30408788660657,
          694.1635572880693,
          592.2380313978024,
          592.2380313978024,
          517.7747350591288,
          511.4884312008876,
          475.34132956865403,
          487.09722587249087,
          431.0873295196046,
          436.3854863839456
        ],
        "CP_ext": [
          508.3940936836227,
          501.0675983938434,
          523.3700296317677,
          501.0675983938434,
          497.4440398115408,
          508.3940936836227,
          781.9753067788262,
          667.1561931278356,
          667.1561931278356,
          583.2732834203864,
          576.1917615853052,
          535.4720484985794,
          548.7150666923997,
          485.6199136505024,
          491.58828781226504
        ]
      },
      "fit": {
        "A": 1167.3008085123065,
        "b": -0.07460657950240393,
        "STD": 1.492899265953194,
        "STD_ln_DP": 0.11138010777441744,
        "A_surv": 1167.3008085123065,
        "n": 15,
        "R2_log": 0.3677089789716175
      },
      "fit_ext": {
        "A": 1314.9644608335188,
        "b": -0.07460657950240397,
        "STD": 1.4928992659531883,
        "STD_ln_DP": 0.11138010777441708,
        "A_surv": 1314.9644608335188,
        "n": 15,
        "R2_log": 0.36770897897161914
      },
      "design_observation_ids": [
        "row-18",
        "row-19",
        "row-20",
        "row-21",
        "row-22",
        "row-23",
        "row-28",
        "row-29",
        "row-30",
        "row-31",
        "row-32",
        "row-33",
        "row-34",
        "row-35",
        "row-36"
      ],
      "design_observation_ids_ext": [
        "row-18",
        "row-19",
        "row-20",
        "row-21",
        "row-22",
        "row-23",
        "row-28",
        "row-29",
        "row-30",
        "row-31",
        "row-32",
        "row-33",
        "row-34",
        "row-35",
        "row-36"
      ]
    },
    "MCD": {
      "series": {
        "N": [
          42965.4273003532,
          53224.3063861345,
          74235.9147219274,
          84965.2032209136,
          85644.66011619,
          105236.601896741,
          11031.3528048772,
          40006.5810894231,
          57103.2394053551,
          138140.084016818,
          158100.877593167,
          314293.718745582,
          382466.36690465,
          602214.6719323,
          808421.128345918
        ],
        "CP": [
          324.98333764085,
          320.29998485987886,
          334.5564812103589,
          320.29998485987886,
          317.98367911037366,
          324.98333764085,
          499.8660454695541,
          426.4696405095784,
          426.4696405095784,
          372.8487422606752,
          368.3219851048901,
          342.2925161729848,
          350.7579179283098,
          310.42528291293075,
          314.24047703000895
        ],
        "CP_ext": [
          331.1180550272619,
          326.3462944960944,
          340.8719110318293,
          326.3462944960944,
          323.9862637936213,
          331.1180550272619,
          509.3020274564459,
          434.5201169967831,
          434.5201169967831,
          379.8870159095728,
          375.2748070625433,
          348.7539792912131,
          357.37918261577653,
          316.2851875901742,
          320.1724012078596
        ]
      },
      "fit": {
        "A": 840.571408421426,
        "b": -0.07460657950240386,
        "STD": 1.4928992659531937,
        "STD_ln_DP": 0.11138010777441731,
        "A_surv": 840.571408421426,
        "n": 15,
        "R2_log": 0.3677089789716179
      },
      "fit_ext": {
        "A": 856.4388928013866,
        "b": -0.07460657950240385,
        "STD": 1.4928992659531923,
        "STD_ln_DP": 0.11138010777441719,
        "A_surv": 856.4388928013866,
        "n": 15,
        "R2_log": 0.3677089789716188
      },
      "design_observation_ids": [
        "row-18",
        "row-19",
        "row-20",
        "row-21",
        "row-22",
        "row-23",
        "row-28",
        "row-29",
        "row-30",
        "row-31",
        "row-32",
        "row-33",
        "row-34",
        "row-35",
        "row-36"
      ],
      "design_observation_ids_ext": [
        "row-18",
        "row-19",
        "row-20",
        "row-21",
        "row-22",
        "row-23",
        "row-28",
        "row-29",
        "row-30",
        "row-31",
        "row-32",
        "row-33",
        "row-34",
        "row-35",
        "row-36"
      ]
    },
    "MGSE_YU": {
      "series": {
        "N": [
          42965.4273003532,
          53224.3063861345,
          74235.9147219274,
          84965.2032209136,
          85644.66011619,
          105236.601896741,
          11031.3528048772,
          40006.5810894231,
          57103.2394053551,
          138140.084016818,
          158100.877593167,
          314293.718745582,
          382466.36690465,
          602214.6719323,
          808421.128345918
        ],
        "CP": [
          2.6442986031756432,
          2.5686335014945376,
          2.8023811408801835,
          2.5686335014945376,
          2.5316167826072262,
          2.6442986031756432,
          6.255983302859223,
          4.553701371024158,
          4.553701371024158,
          3.4805964356976276,
          3.396593635845346,
          2.933479881602718,
          3.0803727529195903,
          2.4126952960264587,
          2.4723648302085213
        ],
        "CP_ext": [
          2.6442986031756432,
          2.5686335014945376,
          2.8023811408801835,
          2.5686335014945376,
          2.5316167826072262,
          2.6442986031756432,
          6.255983302859223,
          4.553701371024158,
          4.553701371024158,
          3.4805964356976276,
          3.396593635845346,
          2.933479881602718,
          3.0803727529195903,
          2.4126952960264587,
          2.4723648302085213
        ]
      },
      "fit": {
        "A": 17.690395137830087,
        "b": -0.14921315900480764,
        "STD": 1.4928992659531939,
        "STD_ln_DP": 0.22276021554883452,
        "A_surv": 17.690395137830087,
        "n": 15,
        "R2_log": 0.36770897897161814
      },
      "fit_ext": {
        "A": 17.690395137830087,
        "b": -0.14921315900480764,
        "STD": 1.4928992659531939,
        "STD_ln_DP": 0.22276021554883452,
        "A_surv": 17.690395137830087,
        "n": 15,
        "R2_log": 0.36770897897161814
      },
      "design_observation_ids": [
        "row-18",
        "row-19",
        "row-20",
        "row-21",
        "row-22",
        "row-23",
        "row-28",
        "row-29",
        "row-30",
        "row-31",
        "row-32",
        "row-33",
        "row-34",
        "row-35",
        "row-36"
      ],
      "design_observation_ids_ext": [
        "row-18",
        "row-19",
        "row-20",
        "row-21",
        "row-22",
        "row-23",
        "row-28",
        "row-29",
        "row-30",
        "row-31",
        "row-32",
        "row-33",
        "row-34",
        "row-35",
        "row-36"
      ]
    },
    "MGSE_ZHU": {
      "series": {
        "N": [
          42965.4273003532,
          53224.3063861345,
          74235.9147219274,
          84965.2032209136,
          85644.66011619,
          105236.601896741,
          11031.3528048772,
          40006.5810894231,
          57103.2394053551,
          138140.084016818,
          158100.877593167,
          314293.718745582,
          382466.36690465,
          602214.6719323,
          808421.128345918
        ],
        "CP": [
          4.4448495623210365,
          4.317662718261013,
          4.710573371910007,
          4.317662718261013,
          4.2554406429828155,
          4.4448495623210365,
          10.51579598923023,
          7.654399363835004,
          7.654399363835004,
          5.850597782431738,
          5.7093959500408165,
          4.930939626924321,
          5.177854522994214,
          4.055543355685424,
          4.155842959737147
        ],
        "CP_ext": [
          4.4448495623210365,
          4.317662718261013,
          4.710573371910007,
          4.317662718261013,
          4.2554406429828155,
          4.4448495623210365,
          10.51579598923023,
          7.654399363835004,
          7.654399363835004,
          5.850597782431738,
          5.7093959500408165,
          4.930939626924321,
          5.177854522994214,
          4.055543355685424,
          4.155842959737147
        ]
      },
      "fit": {
        "A": 29.736106577085838,
        "b": -0.14921315900480758,
        "STD": 1.4928992659531948,
        "STD_ln_DP": 0.22276021554883457,
        "A_surv": 29.736106577085838,
        "n": 15,
        "R2_log": 0.36770897897161803
      },
      "fit_ext": {
        "A": 29.736106577085838,
        "b": -0.14921315900480758,
        "STD": 1.4928992659531948,
        "STD_ln_DP": 0.22276021554883457,
        "A_surv": 29.736106577085838,
        "n": 15,
        "R2_log": 0.36770897897161803
      },
      "design_observation_ids": [
        "row-18",
        "row-19",
        "row-20",
        "row-21",
        "row-22",
        "row-23",
        "row-28",
        "row-29",
        "row-30",
        "row-31",
        "row-32",
        "row-33",
        "row-34",
        "row-35",
        "row-36"
      ],
      "design_observation_ids_ext": [
        "row-18",
        "row-19",
        "row-20",
        "row-21",
        "row-22",
        "row-23",
        "row-28",
        "row-29",
        "row-30",
        "row-31",
        "row-32",
        "row-33",
        "row-34",
        "row-35",
        "row-36"
      ]
    },
    "MSWT": {
      "series": {
        "N": [
          42965.4273003532,
          53224.3063861345,
          74235.9147219274,
          84965.2032209136,
          85644.66011619,
          105236.601896741,
          11031.3528048772,
          40006.5810894231,
          57103.2394053551,
          138140.084016818,
          158100.877593167,
          314293.718745582,
          382466.36690465,
          602214.6719323,
          808421.128345918
        ],
        "CP": [
          1.6375761545393293,
          1.590717843569847,
          1.735474400177371,
          1.590717843569847,
          1.5677939210989322,
          1.6375761545393293,
          3.874240627611138,
          2.8200418708865804,
          2.8200418708865804,
          2.1554833935274824,
          2.1034616658045113,
          1.8166619678142235,
          1.9076306137347105,
          1.4941475520946303,
          1.5311000377978967
        ],
        "CP_ext": [
          1.6375761545393293,
          1.590717843569847,
          1.735474400177371,
          1.590717843569847,
          1.5677939210989322,
          1.6375761545393293,
          3.874240627611138,
          2.8200418708865804,
          2.8200418708865804,
          2.1554833935274824,
          2.1034616658045113,
          1.8166619678142235,
          1.9076306137347105,
          1.4941475520946303,
          1.5311000377978967
        ]
      },
      "fit": {
        "A": 10.955407686294787,
        "b": -0.14921315900480764,
        "STD": 1.4928992659531939,
        "STD_ln_DP": 0.22276021554883452,
        "A_surv": 10.955407686294787,
        "n": 15,
        "R2_log": 0.36770897897161814
      },
      "fit_ext": {
        "A": 10.955407686294787,
        "b": -0.14921315900480764,
        "STD": 1.4928992659531939,
        "STD_ln_DP": 0.22276021554883452,
        "A_surv": 10.955407686294787,
        "n": 15,
        "R2_log": 0.36770897897161814
      },
      "design_observation_ids": [
        "row-18",
        "row-19",
        "row-20",
        "row-21",
        "row-22",
        "row-23",
        "row-28",
        "row-29",
        "row-30",
        "row-31",
        "row-32",
        "row-33",
        "row-34",
        "row-35",
        "row-36"
      ],
      "design_observation_ids_ext": [
        "row-18",
        "row-19",
        "row-20",
        "row-21",
        "row-22",
        "row-23",
        "row-28",
        "row-29",
        "row-30",
        "row-31",
        "row-32",
        "row-33",
        "row-34",
        "row-35",
        "row-36"
      ]
    },
    "MKBM": {
      "series": {
        "N": [
          42965.4273003532,
          53224.3063861345,
          74235.9147219274,
          84965.2032209136,
          85644.66011619,
          105236.601896741,
          11031.3528048772,
          40006.5810894231,
          57103.2394053551,
          138140.084016818,
          158100.877593167,
          314293.718745582,
          382466.36690465,
          602214.6719323,
          808421.128345918
        ],
        "CP": [
          0.008523717437284323,
          0.008393738652966307,
          0.008790054238309536,
          0.008393738652966307,
          0.008329530585596396,
          0.008523717437284323,
          0.013526834305421639,
          0.011391610458397532,
          0.011391610458397532,
          0.009864120451742744,
          0.009736420834175315,
          0.009005918007003256,
          0.00924278687063271,
          0.008120367011737113,
          0.008225876913830765
        ],
        "CP_ext": [
          0.010390733546149184,
          0.010212851581809715,
          0.010756898623563825,
          0.010212851581809715,
          0.010125178373534716,
          0.010390733546149184,
          0.017678392641800957,
          0.014447691664549314,
          0.014447691664549314,
          0.012255930544107696,
          0.012075853678750853,
          0.011055307731321667,
          0.011384424247673077,
          0.009840489840178693,
          0.009983922000712561
        ]
      },
      "fit": {
        "A": 0.023583155713962446,
        "b": -0.07991509420702404,
        "STD": 1.4893165309321172,
        "STD_ln_DP": 0.11901887087351838,
        "A_surv": 0.023583155713962446,
        "n": 15,
        "R2_log": 0.36882695479981153
      },
      "fit_ext": {
        "A": 0.033365119767319935,
        "b": -0.09165607320564871,
        "STD": 1.4821752327552822,
        "STD_ln_DP": 0.13585036163701755,
        "A_surv": 0.033365119767319935,
        "n": 15,
        "R2_log": 0.3710676314757949
      },
      "design_observation_ids": [
        "row-18",
        "row-19",
        "row-20",
        "row-21",
        "row-22",
        "row-23",
        "row-28",
        "row-29",
        "row-30",
        "row-31",
        "row-32",
        "row-33",
        "row-34",
        "row-35",
        "row-36"
      ],
      "design_observation_ids_ext": [
        "row-18",
        "row-19",
        "row-20",
        "row-21",
        "row-22",
        "row-23",
        "row-28",
        "row-29",
        "row-30",
        "row-31",
        "row-32",
        "row-33",
        "row-34",
        "row-35",
        "row-36"
      ]
    },
    "LIU2021": {
      "series": {
        "N": [
          42965.4273003532,
          53224.3063861345,
          74235.9147219274,
          84965.2032209136,
          85644.66011619,
          105236.601896741,
          11031.3528048772,
          40006.5810894231,
          57103.2394053551,
          138140.084016818,
          158100.877593167,
          314293.718745582,
          382466.36690465,
          602214.6719323,
          808421.128345918
        ],
        "CP": [
          0.006908898384056811,
          0.006800961340680917,
          0.007130291985316201,
          0.006800961340680917,
          0.006747668028257112,
          0.006908898384056811,
          0.011114685693396246,
          0.009307987362260163,
          0.009307987362260163,
          0.008026089145031843,
          0.007919338499649852,
          0.007309947011002184,
          0.0075073057218503795,
          0.006574181843317978,
          0.006661671436229944
        ],
        "CP_ext": [
          0.007119084647669265,
          0.007001512548971297,
          0.007361444842868024,
          0.007001512548971297,
          0.006943579570667675,
          0.007119084647669265,
          0.011968832035416582,
          0.009820343047158562,
          0.009820343047158562,
          0.008353186448006276,
          0.008234285520593361,
          0.0075589299242306614,
          0.007777012343797363,
          0.006755276761363629,
          0.006850183390238249
        ]
      },
      "fit": {
        "A": 0.01968696706792516,
        "b": -0.08223589249940264,
        "STD": 1.4880733406551183,
        "STD_ln_DP": 0.12237303927334127,
        "A_surv": 0.01968696706792516,
        "n": 15,
        "R2_log": 0.3692158459558923
      },
      "fit_ext": {
        "A": 0.02225809303723478,
        "b": -0.08957901290267985,
        "STD": 1.479035253799304,
        "STD_ln_DP": 0.1324905180836062,
        "A_surv": 0.02225809303723478,
        "n": 15,
        "R2_log": 0.3720580335593483
      },
      "design_observation_ids": [
        "row-18",
        "row-19",
        "row-20",
        "row-21",
        "row-22",
        "row-23",
        "row-28",
        "row-29",
        "row-30",
        "row-31",
        "row-32",
        "row-33",
        "row-34",
        "row-35",
        "row-36"
      ],
      "design_observation_ids_ext": [
        "row-18",
        "row-19",
        "row-20",
        "row-21",
        "row-22",
        "row-23",
        "row-28",
        "row-29",
        "row-30",
        "row-31",
        "row-32",
        "row-33",
        "row-34",
        "row-35",
        "row-36"
      ]
    },
    "LI": {
      "series": {
        "N": [
          42965.4273003532,
          53224.3063861345,
          74235.9147219274,
          84965.2032209136,
          85644.66011619,
          105236.601896741,
          11031.3528048772,
          40006.5810894231,
          57103.2394053551,
          138140.084016818,
          158100.877593167,
          314293.718745582,
          382466.36690465,
          602214.6719323,
          808421.128345918
        ],
        "CP": [
          3.9639740248769466,
          3.8505471610222477,
          4.2009499369372865,
          3.8505471610222477,
          3.7950567137712237,
          3.9639740248769466,
          9.37812215413807,
          6.82629183032069,
          6.82629183032069,
          5.217638373221286,
          5.091712762463301,
          4.397475398280461,
          4.617677279278465,
          3.6167857411814444,
          3.7062342184790342
        ],
        "CP_ext": [
          12.996636147137533,
          12.62474479023688,
          13.773606350614056,
          12.62474479023688,
          12.442808897610574,
          12.996636147137533,
          30.747941488977286,
          22.381284689576034,
          22.381284689576034,
          17.10701105974192,
          16.69414020479771,
          14.41795212550971,
          15.139925505831036,
          11.858313905512938,
          12.151587601570608
        ]
      },
      "fit": {
        "A": 26.5190424152374,
        "b": -0.14921315900480772,
        "STD": 1.492899265953193,
        "STD_ln_DP": 0.22276021554883452,
        "A_surv": 26.5190424152374,
        "n": 15,
        "R2_log": 0.36770897897161825
      },
      "fit_ext": {
        "A": 86.94768004995872,
        "b": -0.1492131590048077,
        "STD": 1.4928992659531934,
        "STD_ln_DP": 0.22276021554883454,
        "A_surv": 86.94768004995872,
        "n": 15,
        "R2_log": 0.36770897897161803
      },
      "design_observation_ids": [
        "row-18",
        "row-19",
        "row-20",
        "row-21",
        "row-22",
        "row-23",
        "row-28",
        "row-29",
        "row-30",
        "row-31",
        "row-32",
        "row-33",
        "row-34",
        "row-35",
        "row-36"
      ],
      "design_observation_ids_ext": [
        "row-18",
        "row-19",
        "row-20",
        "row-21",
        "row-22",
        "row-23",
        "row-28",
        "row-29",
        "row-30",
        "row-31",
        "row-32",
        "row-33",
        "row-34",
        "row-35",
        "row-36"
      ]
    },
    "GSE": {
      "series": {
        "N": [
          42965.4273003532,
          53224.3063861345,
          74235.9147219274,
          84965.2032209136,
          85644.66011619,
          105236.601896741,
          11031.3528048772,
          40006.5810894231,
          57103.2394053551,
          138140.084016818,
          158100.877593167,
          314293.718745582,
          382466.36690465,
          602214.6719323,
          808421.128345918
        ],
        "CP": [
          2.644298603175644,
          2.5686335014945376,
          2.8023811408801835,
          2.5686335014945376,
          2.5316167826072262,
          2.644298603175644,
          6.255983302859223,
          4.553701371024158,
          4.553701371024158,
          3.4805964356976293,
          3.3965936358453463,
          2.9334798816027186,
          3.0803727529195912,
          2.4126952960264596,
          2.4723648302085226
        ],
        "CP_ext": [
          2.644298603175644,
          2.5686335014945376,
          2.8023811408801835,
          2.5686335014945376,
          2.5316167826072262,
          2.644298603175644,
          6.255983302859223,
          4.553701371024158,
          4.553701371024158,
          3.4805964356976293,
          3.3965936358453463,
          2.9334798816027186,
          3.0803727529195912,
          2.4126952960264596,
          2.4723648302085226
        ]
      },
      "fit": {
        "A": 17.69039513783007,
        "b": -0.1492131590048076,
        "STD": 1.492899265953194,
        "STD_ln_DP": 0.22276021554883452,
        "A_surv": 17.69039513783007,
        "n": 15,
        "R2_log": 0.3677089789716175
      },
      "fit_ext": {
        "A": 17.69039513783007,
        "b": -0.1492131590048076,
        "STD": 1.492899265953194,
        "STD_ln_DP": 0.22276021554883452,
        "A_surv": 17.69039513783007,
        "n": 15,
        "R2_log": 0.3677089789716175
      },
      "design_observation_ids": [
        "row-18",
        "row-19",
        "row-20",
        "row-21",
        "row-22",
        "row-23",
        "row-28",
        "row-29",
        "row-30",
        "row-31",
        "row-32",
        "row-33",
        "row-34",
        "row-35",
        "row-36"
      ],
      "design_observation_ids_ext": [
        "row-18",
        "row-19",
        "row-20",
        "row-21",
        "row-22",
        "row-23",
        "row-28",
        "row-29",
        "row-30",
        "row-31",
        "row-32",
        "row-33",
        "row-34",
        "row-35",
        "row-36"
      ]
    },
    "GSA": {
      "series": {
        "N": [
          42965.4273003532,
          53224.3063861345,
          74235.9147219274,
          84965.2032209136,
          85644.66011619,
          105236.601896741,
          11031.3528048772,
          40006.5810894231,
          57103.2394053551,
          138140.084016818,
          158100.877593167,
          314293.718745582,
          382466.36690465,
          602214.6719323,
          808421.128345918
        ],
        "CP": [
          0.0024406749387886483,
          0.00237083641253742,
          0.002586584363530705,
          0.00237083641253742,
          0.002336670158395038,
          0.0024406749387886483,
          0.005774242608770357,
          0.004203044543320033,
          0.004203044543320033,
          0.003212573830520617,
          0.003135039648813105,
          0.0027075878729694567,
          0.002843169289258539,
          0.0022269061961736015,
          0.0022819808902767775
        ],
        "CP_ext": [
          0.0024406749387886483,
          0.00237083641253742,
          0.002586584363530705,
          0.00237083641253742,
          0.002336670158395038,
          0.0024406749387886483,
          0.005774242608770357,
          0.004203044543320033,
          0.004203044543320033,
          0.003212573830520617,
          0.003135039648813105,
          0.0027075878729694567,
          0.002843169289258539,
          0.0022269061961736015,
          0.0022819808902767775
        ]
      },
      "fit": {
        "A": 0.016328149936742378,
        "b": -0.14921315900480744,
        "STD": 1.4928992659531957,
        "STD_ln_DP": 0.22276021554883452,
        "A_surv": 0.016328149936742378,
        "n": 15,
        "R2_log": 0.3677089789716178
      },
      "fit_ext": {
        "A": 0.016328149936742378,
        "b": -0.14921315900480744,
        "STD": 1.4928992659531957,
        "STD_ln_DP": 0.22276021554883452,
        "A_surv": 0.016328149936742378,
        "n": 15,
        "R2_log": 0.3677089789716178
      },
      "design_observation_ids": [
        "row-18",
        "row-19",
        "row-20",
        "row-21",
        "row-22",
        "row-23",
        "row-28",
        "row-29",
        "row-30",
        "row-31",
        "row-32",
        "row-33",
        "row-34",
        "row-35",
        "row-36"
      ],
      "design_observation_ids_ext": [
        "row-18",
        "row-19",
        "row-20",
        "row-21",
        "row-22",
        "row-23",
        "row-28",
        "row-29",
        "row-30",
        "row-31",
        "row-32",
        "row-33",
        "row-34",
        "row-35",
        "row-36"
      ]
    },
    "BP": {
      "series": {
        "N": [
          42965.4273003532,
          53224.3063861345,
          74235.9147219274,
          84965.2032209136,
          85644.66011619,
          105236.601896741,
          11031.3528048772,
          40006.5810894231,
          57103.2394053551,
          138140.084016818,
          158100.877593167,
          314293.718745582,
          382466.36690465,
          602214.6719323,
          808421.128345918
        ],
        "CP": [
          1.0694409665559395,
          1.0540291938750297,
          1.1009438490922399,
          1.0540291938750297,
          1.0464067961312797,
          1.0694409665559395,
          1.6449373395451874,
          1.4034076573407634,
          1.4034076573407634,
          1.2269543484813477,
          1.2120578938409656,
          1.1264012549020235,
          1.154258829081732,
          1.0215339562075936,
          1.0340888302937097
        ],
        "CP_ext": []
      },
      "fit": {
        "A": 2.7661156599817645,
        "b": -0.0746065795024038,
        "STD": 1.492899265953194,
        "STD_ln_DP": 0.11138010777441726,
        "A_surv": 2.7661156599817645,
        "n": 15,
        "R2_log": 0.36770897897161814
      },
      "fit_ext": null,
      "design_observation_ids": [
        "row-18",
        "row-19",
        "row-20",
        "row-21",
        "row-22",
        "row-23",
        "row-28",
        "row-29",
        "row-30",
        "row-31",
        "row-32",
        "row-33",
        "row-34",
        "row-35",
        "row-36"
      ],
      "design_observation_ids_ext": []
    },
    "CAIM": {
      "series": {
        "N": [
          42965.4273003532,
          53224.3063861345,
          74235.9147219274,
          84965.2032209136,
          85644.66011619,
          105236.601896741,
          11031.3528048772,
          40006.5810894231,
          57103.2394053551,
          138140.084016818,
          158100.877593167,
          314293.718745582,
          382466.36690465,
          602214.6719323,
          808421.128345918
        ],
        "CP": [
          1.06944096655594,
          1.05402919387503,
          1.10094384909224,
          1.05402919387503,
          1.0464067961312802,
          1.06944096655594,
          1.644937339545188,
          1.403407657340764,
          1.403407657340764,
          1.226954348481348,
          1.212057893840966,
          1.126401254902024,
          1.1542588290817322,
          1.021533956207594,
          1.0340888302937101
        ],
        "CP_ext": []
      },
      "fit": {
        "A": 2.766115659981766,
        "b": -0.0746065795024038,
        "STD": 1.492899265953194,
        "STD_ln_DP": 0.11138010777441726,
        "A_surv": 2.766115659981766,
        "n": 15,
        "R2_log": 0.3677089789716179
      },
      "fit_ext": null,
      "design_observation_ids": [
        "row-18",
        "row-19",
        "row-20",
        "row-21",
        "row-22",
        "row-23",
        "row-28",
        "row-29",
        "row-30",
        "row-31",
        "row-32",
        "row-33",
        "row-34",
        "row-35",
        "row-36"
      ],
      "design_observation_ids_ext": []
    }
  },
  "optimisation": null,
  "counts": {
    "failure": 58,
    "runout": 0,
    "unknown": 0,
    "invalid_excluded": 0,
    "failures_used_by_curve": {
      "FS": 15,
      "FIN": 15,
      "SWT": 15,
      "MATAKE": 15,
      "MCD": 15,
      "MGSE_YU": 15,
      "MGSE_ZHU": 15,
      "MSWT": 15,
      "MKBM": 15,
      "LIU2021": 15,
      "LI": 15,
      "GSE": 15,
      "GSA": 15,
      "BP": 15,
      "CAIM": 15
    }
  },
  "references": {
    "FS": {
      "citation": "Fatemi & Socie (1988), A critical plane approach to multiaxial fatigue damage including out-of-phase loading",
      "url": "https://doi.org/10.1111/j.1460-2695.1988.tb01169.x",
      "variant": "standard"
    },
    "FIN": {
      "citation": "Findley (1959), A theory for the effect of mean stress on fatigue of metals under combined torsion and axial load or bending",
      "url": "https://doi.org/10.1115/1.4008327",
      "variant": "standard"
    },
    "SWT": {
      "citation": "Smith, Watson & Topper (1970), A stress-strain function for the fatigue of metals, Journal of Materials 5(4), 767–778",
      "url": "",
      "variant": "standard"
    },
    "MATAKE": {
      "citation": "Matake (1977), An explanation on fatigue limit under combined stress",
      "url": "https://doi.org/10.1299/jsme1958.20.257",
      "variant": "standard"
    },
    "MCD": {
      "citation": "McDiarmid (1991), A general criterion for high cycle multiaxial fatigue failure",
      "url": "https://doi.org/10.1111/j.1460-2695.1991.tb00673.x",
      "variant": "standard"
    },
    "MGSE_YU": {
      "citation": "Yu, Zhu, Liu & Liu (2017), Multiaxial fatigue damage parameter and life prediction without any additional material constants, Eq. (11)",
      "url": "https://doi.org/10.3390/ma10080923",
      "variant": "standard"
    },
    "MGSE_ZHU": {
      "citation": "Zhu et al. (2018), Evaluation and comparison of critical plane criteria for multiaxial fatigue analysis of ductile and brittle materials",
      "url": "https://doi.org/10.1016/j.ijfatigue.2018.03.028",
      "variant": "standard"
    },
    "MSWT": {
      "citation": "Modified SWT form reported by Zhu et al. (2018), Evaluation and comparison of critical plane criteria for multiaxial fatigue analysis of ductile and brittle materials",
      "url": "https://doi.org/10.1016/j.ijfatigue.2018.03.028",
      "variant": "standard"
    },
    "MKBM": {
      "citation": "Li et al. (2011), Multiaxial fatigue life prediction for various metallic materials based on the critical plane approach",
      "url": "https://doi.org/10.1016/j.ijfatigue.2010.07.003",
      "variant": "standard"
    },
    "LIU2021": {
      "citation": "Liu, Ran, Wei & Zhang (2021), A critical plane-based multiaxial fatigue life prediction method considering the material sensitivity and the shear stress",
      "url": "https://doi.org/10.1016/j.ijpvp.2021.104532",
      "variant": "standard"
    },
    "LI": {
      "citation": "Li et al. (2021), Multiaxial fatigue life prediction for metals by means of an improved strain energy density-based critical plane criterion",
      "url": "https://doi.org/10.1016/j.euromechsol.2021.104353",
      "variant": "standard"
    },
    "GSE": {
      "citation": "Ince & Glinka (2014), A generalized fatigue damage parameter for multiaxial fatigue life prediction under proportional and non-proportional loadings",
      "url": "https://doi.org/10.1016/j.ijfatigue.2013.10.007",
      "variant": "standard"
    },
    "GSA": {
      "citation": "Ince & Glinka (2014), A generalized fatigue damage parameter for multiaxial fatigue life prediction under proportional and non-proportional loadings",
      "url": "https://doi.org/10.1016/j.ijfatigue.2013.10.007",
      "variant": "standard"
    },
    "BP": {
      "citation": "Böhme & Papuga (2024), Advancements in stress-based multiaxial fatigue prediction: A data-driven approach and a new criterion",
      "url": "https://doi.org/10.1111/ffe.14281",
      "variant": "standard"
    },
    "CAIM": {
      "citation": "Böhme, Papuga & Lange (2026), Decoupling amplitude and mean stress effects in multiaxial fatigue: A critical–integral approach",
      "url": "https://doi.org/10.1111/ffe.70244",
      "variant": "standard"
    }
  },
  "software": {
    "git_commit": "e70a8af3a7a06cfb49626bff16c04605c884830b",
    "tracked_worktree_dirty": true,
    "numpy": "2.3.5"
  },
  "material_input_units": {
    "Sy": "MPa",
    "Su": "MPa",
    "E": "MPa",
    "nu": "1",
    "Sigm1": "MPa",
    "Taum1": "MPa",
    "Sig0": "MPa",
    "Tau0": "MPa",
    "sigma_f": "MPa",
    "epsilon_f": "1",
    "b_fat": "1",
    "c_fat": "1",
    "tau_f": "MPa",
    "gamma_f": "1",
    "b0": "1",
    "c0": "1"
  },
  "formulation_fingerprints": {
    "FS": "66b6ced913fe942001b72b93add5050e264f1183ca4a76170d9603eaecc0f9fc",
    "FIN": "f65f1330ca96ba1fca84513f61ddaf59c12b7b1af8e57c802de746e5953acb7b",
    "SWT": "320ffce3de1b49cb7da3c8fcf0ea9718b42d72bdbd4c893ccf692583756fbc7d",
    "MATAKE": "bbfba662160375589e22d27717c8424c5de64e2f7e60776a6c179fa6f6814cb0",
    "MCD": "06a4bc4d7cc62a895e46c7015280a6af09550d2b688c45b2f3f72ae363c3ce2a",
    "MGSE_YU": "3dd398467c825b8b255999b03ae9b36a168b49f854249b17c4a1dedb7571b90c",
    "MGSE_ZHU": "47675ca3a29922cd5cb8d4aaca4927aaf2805e96d744abb99b5d9492c9265bf4",
    "MSWT": "dabf1ce7a48aa3173cca5186d824d692614d4a69c341ddf1307d5cd0cb0d83a9",
    "MKBM": "c9880f6b4c7059af23c7f3a633fb629d61402713d0df81d11425786894cdf913",
    "LIU2021": "95fee0cd33849fc80601c0557f333ed7df7773fc2b0f18241461540584c99892",
    "LI": "1160a35b18848880874af8b4e9c9de2ce4a800d422b5119ce48e82ab929cf663",
    "GSE": "ff94459a7f4087c75fb3c6bb7af39acbf01a7d57e0f684b6f9704fa44207c988",
    "GSA": "4b518ca81ecbe1a2149c5ca943f134bcb7d7519df9bba2f30c88cd65247fc7dd",
    "BP": "eaa41466d26b55c44cd72c239e084e92811cc4e3d610c55a6a2907f0b466bffc",
    "CAIM": "9444788bf883afafc25bf05b366b59d857e443634d10648d1db1dfa68406dc45"
  },
  "damage_parameter_units": {
    "FS": "1",
    "FIN": "MPa",
    "SWT": "MPa",
    "MATAKE": "MPa",
    "MCD": "MPa",
    "MGSE_YU": "MPa",
    "MGSE_ZHU": "MPa",
    "MSWT": "MPa",
    "MKBM": "1",
    "LIU2021": "1",
    "LI": "MPa",
    "GSE": "MPa",
    "GSA": "1",
    "BP": "1",
    "CAIM": "1"
  },
  "design_observations": {
    "row-18": {
      "specimen_id": "Axial Plain",
      "excel_row": 18,
      "source_file": "Ti6Al4V_andrea_(AXIAL).xlsx",
      "N_cycles": 42965.4273003532
    },
    "row-19": {
      "specimen_id": "Axial Plain",
      "excel_row": 19,
      "source_file": "Ti6Al4V_andrea_(AXIAL).xlsx",
      "N_cycles": 53224.3063861345
    },
    "row-20": {
      "specimen_id": "Axial Plain",
      "excel_row": 20,
      "source_file": "Ti6Al4V_andrea_(AXIAL).xlsx",
      "N_cycles": 74235.9147219274
    },
    "row-21": {
      "specimen_id": "Axial Plain",
      "excel_row": 21,
      "source_file": "Ti6Al4V_andrea_(AXIAL).xlsx",
      "N_cycles": 84965.2032209136
    },
    "row-22": {
      "specimen_id": "Axial Plain",
      "excel_row": 22,
      "source_file": "Ti6Al4V_andrea_(AXIAL).xlsx",
      "N_cycles": 85644.66011619
    },
    "row-23": {
      "specimen_id": "Axial Plain",
      "excel_row": 23,
      "source_file": "Ti6Al4V_andrea_(AXIAL).xlsx",
      "N_cycles": 105236.601896741
    },
    "row-28": {
      "specimen_id": "Axial_Plain_1",
      "excel_row": 28,
      "source_file": "Ti6Al4V_andrea_(AXIAL).xlsx",
      "N_cycles": 11031.3528048772
    },
    "row-29": {
      "specimen_id": "Axial_Plain_2",
      "excel_row": 29,
      "source_file": "Ti6Al4V_andrea_(AXIAL).xlsx",
      "N_cycles": 40006.5810894231
    },
    "row-30": {
      "specimen_id": "Axial_Plain_3",
      "excel_row": 30,
      "source_file": "Ti6Al4V_andrea_(AXIAL).xlsx",
      "N_cycles": 57103.2394053551
    },
    "row-31": {
      "specimen_id": "Axial_Plain_4",
      "excel_row": 31,
      "source_file": "Ti6Al4V_andrea_(AXIAL).xlsx",
      "N_cycles": 138140.084016818
    },
    "row-32": {
      "specimen_id": "Axial_Plain_5",
      "excel_row": 32,
      "source_file": "Ti6Al4V_andrea_(AXIAL).xlsx",
      "N_cycles": 158100.877593167
    },
    "row-33": {
      "specimen_id": "Axial_Plain_6",
      "excel_row": 33,
      "source_file": "Ti6Al4V_andrea_(AXIAL).xlsx",
      "N_cycles": 314293.718745582
    },
    "row-34": {
      "specimen_id": "Axial_Plain_7",
      "excel_row": 34,
      "source_file": "Ti6Al4V_andrea_(AXIAL).xlsx",
      "N_cycles": 382466.36690465
    },
    "row-35": {
      "specimen_id": "Axial_Plain_8",
      "excel_row": 35,
      "source_file": "Ti6Al4V_andrea_(AXIAL).xlsx",
      "N_cycles": 602214.6719323
    },
    "row-36": {
      "specimen_id": "Axial_Plain_9",
      "excel_row": 36,
      "source_file": "Ti6Al4V_andrea_(AXIAL).xlsx",
      "N_cycles": 808421.128345918
    }
  }
}
