Repository: aakay90/multiaxial-fatigue

# multifat: a traceable library of multiaxial fatigue criteria
`multifat` implements published multiaxial high-cycle fatigue criteria (critical-plane, invariant,
integral and energy-based), checks each against its original paper, and runs all of them on the same
experimental datasets. One command on a workbook of fatigue tests returns every model's damage
parameter, predicted life and error statistics.

The project supports **FABER Working Group 4.3**
([WG4.3 activities](https://faber-cost.eu/wg4-fatigue-estimation-categories/wg4-3-multiaxial-high-cycle-fatigue/))
on its review article in multiaxial fatigue assessment, still in preparation. Scope:
constant-amplitude, mainly high-cycle fatigue of plain (smooth) specimens under proportional and
non-proportional loading, without notches, cracks or significant stress gradients.
*A critical-plane criterion evaluates the damage on every material plane and selects the most
damaged one ($\mathbf{n}^*$); here Findley under in-phase and 90° out-of-phase tension-torsion. All
methods are then compared on one scale: see the [method ranking](#5-method-ranking-by-the-load-equivalent-error).*

## Quick start

See [method-level comparison capabilities](docs/comparison-capabilities.md) for which models support direct fatigue-life predictions, calibrated life estimates, and meaningful DP-based errors. Use `multifat-compare --plot-kind life`, `--plot-kind damage`, or `--plot-kind both` to choose the output figures.

> [!TIP]

# Method guides

One guide per implemented fatigue criterion. Each guide states the published formulation, what
the repository computes and where it departs from the source, which material constants are needed
and how they are obtained, a worked example that can be checked by hand, and the comparison
outputs the method supports.

The guides complement, and do not replace:

- the generated [method catalogue](../../METHODS.md) (status, evidence and DOI of every catalogued
  method, generated from `docs/catalogue/methods.json`);
- the [numerical method audit](../method-audit.md) (one line per implemented method and its audit
  decisions);
- [comparison capabilities](../comparison-capabilities.md) and the
  [calibration workflow](../calibration-workflow.md).

When a guide and the source code disagree, the code is what runs: please open an issue. Every
Python example in these guides is executed by `tests/test_method_guides.py`, so the printed
numbers are checked on every CI run.

## Available guides

The most widely used criteria are documented first.

| Guide | Registry name | Family | Damage parameter (DP) | Material constants |
| --- | --- | --- | --- | --- |
| [Findley](FIN.md) | `FIN`, `FIN_ext` | Critical plane, stress | $\tau_a + k\,\sigma_{n,\max}$ (MPa) | `k_FI` |
| [Fatemi–Socie](FS.md) | `FS`, `FS_ext` | Critical plane, strain | $\gamma_a\,(1 + k\,\sigma_{n,\max}/\sigma_y)$ (–) | `k_FS`, `Sy`, `E`, `nu` |
| [Smith–Watson–Topper](SWT.md) | `SWT`, `SWT_ext` | Critical plane, energy-like | $\sigma_{n,\max}\,\varepsilon_{n,a}$ (MPa) | `E`, `nu` |
| [Matake](MATAKE.md) | `MATAKE`, `MATAKE_ext` | Critical plane, stress | $\tau_a + (2t_{-1}/f_{-1} - 1)\,\sigma_{n,\max}$ (MPa) | `Sigm1`, `Taum1` |
| [McDiarmid](MCD.md) | `MCD`, `MCD_ext` | Critical plane, stress | $\tau_a + t_{-1}\sigma_{n,\max}/(2S_u)$ (MPa) | `Taum1`, `Su` |
| [Modified Wöhler Curve Method](MWCM.md) | `MWCM` | Critical plane, stress | $\tau_a/\tau_{A,\mathrm{Ref}}(\rho)$ (index) | `Sigm1`, `Taum1` |
| [Crossland](CROSSLAND.md) | `CROSSLAND` | Stress invariants | $(\sqrt{J_{2,a}} + \kappa\,\sigma_{H,\max})/t_{-1}$ (index) | `Sigm1`, `Taum1` |
| [Sines](SINES.md) | `SINES` | Stress invariants | $(\sqrt{J_{2,a}} + \kappa\,\sigma_{H,m})/t_{-1}$ (index) | `Sigm1`, `Taum1`, `Su` |
| [Dang Van](DANGVAN.md) | `DANGVAN` | Mesoscopic | $\sigma_{eq,DV}/f_{-1}$ (index) | `Sigm1`, `Taum1` |
| [Papadopoulos](PAPADOPOULOS.md) | `PAPADOPOULOS` | Mesoscopic, integral | $\gamma_N/t_{-1}$, Eq. (41) (index) | `Sigm1`, `Taum1` |
| [Böhme–Papuga](BP.md) | `BP` | Integral | $\sqrt{\langle a\tau_a^2 + b\sigma_{n,a}^2 + c\tau_a\tau_m + d\sigma_{n,a}\sigma_{n,m}\rangle}/s_{-1}$ (index) | `Sigm1`, `Taum1`, `Sig0`/`Tau0` or `Su` |
| [CAIM](CAIM.md) | `CAIM` | Critical plane + integral | $\sqrt{\max(a\tau_a^2 + b\sigma_{n,a}^2) + \langle c\tau_a\tau_m + d\sigma_{n,a}\sigma_{n,m}\rangle}/s_{-1}$ (index) | as BP |
| [Papuga–Růžička PCr](PCR.md) | `PCR` | Critical plane, stress | $\max\sqrt{a_c C_a^2 + b_c(N_a + t_{-1}N_m/f_0)}/f_{-1}$ (index) | `Sigm1`, `Taum1`, `Sig0` or `Su` |
| [Papuga–Růžička PI](PI.md) | `PI` | Integral | $\sqrt{\langle a_I C_a^2 + b_I(N_a + \kappa N_m)\rangle}/f_{-1}$ (index) | `Sigm1`, `Taum1` |
| [Morel](MOREL.md) | `MOREL` | Mesoscopic, native life | $T_S/T_{S,\lim}$ (index); life from Eq. (38) | `Sigm1`, `Taum1`; $p, q, r$ fitted |

Guides still to be written follow the same [template](TEMPLATE.md). Until a guide exists, use the

File: docs/method-guides/COIN.md
# COIN — Complex Invariants of the Modified Mohr–Mises Criterion (LiWI)

**Registry name:** `COIN`  
**Family:** Invariant (complex frequency domain), stress, master-curve life  
**Source file:** [`src/multifat/models/invariant_methods/coin_liwi.py`](../../src/multifat/models/invariant_methods/coin_liwi.py)

## Overview

`COIN` formulates the quadratic Modified Mohr–Mises invariant expression $I_1^2 - k_a^2 I_2$ directly in complex stress-amplitude space for single-frequency multiaxial histories, blending the Hermitian magnitude $H$ (invariant RMS) and complex square $|C|$ through a phase-sensitivity weight $k_\phi$.

## Original formulation

In Schmidt & Kraft (2023), Eqs. (21)–(32) (pp. 5–6), for a single-frequency stress state $\boldsymbol{\sigma}(t) = \operatorname{Re}(\mathbf{Z}\,e^{j\omega t})$ with complex amplitude tensor $\mathbf{Z}$ and strength ratio $k_a = s_{-1}/t_{-1}$ (Eq. 22), the quadratic Mertens form $\sigma_{\mathrm{eq},ka}^2 = I_1^2 - k_a^2 I_2$ (Eq. 21) defines a Hermitian magnitude $H$ and complex square $C$:

```math
H = |\operatorname{tr}\mathbf{Z}|^2 - \frac{k_a^2}{2}\!\left(|\operatorname{tr}\mathbf{Z}|^2 - \operatorname{tr}(\mathbf{Z}\,\overline{\mathbf{Z}})\right),
\qquad
C = (\operatorname{tr}\mathbf{Z})^2 - \frac{k_a^2}{2}\!\left((\operatorname{tr}\mathbf{Z})^2 - \operatorname{tr}(\mathbf{Z}^2)\right),
```

combined into the equivalent amplitude

```math
\sigma_{\mathrm{COIN}} = \sqrt{k_\phi\,H + (1 - k_\phi)\,|C|}.
```

Writing $Q(t) = I_1(t)^2 - k_a^2 I_2(t)$, these quantities satisfy $H = 2\,\overline{Q}$ and $|C| = 2(\max_t Q - \overline{Q})$: $k_\phi = 1$ recovers the invariant RMS, $k_\phi = 0.5$ equals the time-domain maximum $\sqrt{\max_t Q}$ (matching `MMMH` alternating amplitude), and $k_\phi = 0$ cancels $90^\circ$ phase-shifted invariants.

## Repository implementation

**Complex phasor construction and 3-D invariants.** Harmonic components `(S_sin, S_cos)` map to $\mathbf{Z} = \mathbf{S}_{\cos} - j\,\mathbf{S}_{\sin}$. Although derived for plane stress in Eqs. (24)–(30), the invariant traces carry over to general 3-D symmetric stress tensors without modification, and the output is normalized by $s_{-1}$ (`sigma_COIN / Sigm1`).

**Repository choices and departures.**
- *Default `k_phi = 1.0`:* Schmidt & Kraft (2023) fit $k_\phi$ empirically per material (Table 3 reports $0.85$–$1.10$) without giving an analytical rule. When optional `k_phi` is absent from the workbook, the repository defaults to `1.0` (RMS formulation).
- *No amplitude mean-stress term:* As in the paper (where mean stress is injected separately via PRAM/PRAJ damage laws), `COIN` includes no mean-stress contribution.

## Material constants and inputs

| Symbol | Workbook key | Python name | Unit | Notes |
|---|---|---|---|---|
| $s_{-1}$ | `Sigm1` | `Sigm1` | MPa | Required reversed axial/bending endurance limit ($> 0$) |
| $t_{-1}$ | `Taum1` | `Taum1` | MPa | Required reversed torsion endurance limit ($> 0$) |
| $k_\phi$ | `k_phi` | `k_phi` | — | Optional phase-sensitivity blend weight (default `1.0`) |

## Calibration

No statistical calibration is implemented for `k_phi` (`optional_params` documents the `1.0` default); `k_phi` is read from the workbook if present.

## Worked example

Compare the default RMS weight (`k_phi = 1.0`) against the time-domain-maximum weight (`k_phi = 0.5`) under $90^\circ$ out-of-phase bending–torsion ($\sigma_a = 200\,\text{MPa}$, $\tau_a = 120\,\text{MPa}$) on steel ($s_{-1} = 313.9\,\text{MPa}$, $t_{-1} = 196.2\,\text{MPa}$):

```python
import numpy as np
from multifat.models.invariant_methods.coin_liwi import CoinLiwi

bt = lambda s, t: np.array([[s, t, 0.0], [t, 0.0, 0.0], [0.0, 0.0, 0.0]])
Z = np.zeros((3, 3))
p = {"Sigm1": 313.9, "Taum1": 196.2}
h = dict(S_mean=Z, S_sin=bt(200.0, 0.0), S_cos=bt(0.0, 120.0))
c1 = CoinLiwi().evaluate_case(S0=Z, E0=Z, S1=Z, E1=Z, params=p, harmonics=h).values[""]
c05 = CoinLiwi().evaluate_case(
    S0=Z, E0=Z, S1=Z, E1=Z, params={**p, "k_phi": 0.5}, harmonics=h
).values[""]
assert np.isclose(c1, 0.8832, atol=1e-3) and np.isclose(c05, 0.6371, atol=1e-3)
print(f"COIN (k_phi=1.0) = {c1:.4f}, COIN (k_phi=0.5) = {c05:.4f}")
```

Output:

```text
COIN (k_phi=1.0) = 0.8832, COIN (k_phi=0.5) = 0.6371
```

Batch CLI evaluation:

```bash
multifat-run --model COIN
```

## Comparison capabilities and outputs

`COIN` sets `ComparisonCapabilities(life_prediction="master_curve", dp_comparison=True, dp_reference="master_curve")` and returns the normalized index $\sigma_{\mathrm{COIN}} / s_{-1}$ under key `""`.

## Verification and limitations

- **Software verification.** [`tests/methods/test_coin_liwi.py`](../../tests/methods/test_coin_liwi.py) verifies closed-form plane-stress Eqs. (27) and (30) across arbitrary component phases, equivalence against 20,000-step time-domain $Q(t)$ at $k_\phi = 1.0$ (`sqrt(2 mean Q)`) and $k_\phi = 0.5$ (`sqrt(max Q)`), exact cancellation at $k_\phi = 0$ for $\sigma_x = k_a \tau_{xy}$ shifted by $90^\circ$, and uniaxial/torsional unit limits.
- **No printed specimen tables.** Schmidt & Kraft (2023) report summary scatter-band life statistics (Table 4) on external datasets without specimen tables, and the pure-index output carries zero mean-stress sensitivity unless handled upstream.

## References

- Schmidt, M., & Kraft, M. (2023). Complex invariants of the Modified Mohr–Mises hypothesis for fatigue life estimation under multiaxial synchronous sinusoidal loading. *International Journal of Fatigue*, 168, 107474. [doi:10.1016/j.ijfatigue.2022.107474](https://doi.org/10.1016/j.ijfatigue.2022.107474)
- Shared conventions and symbol definitions: [`docs/method-guides/README.md`](README.md), [`docs/notation.md`](../notation.md), [`docs/method-audit.md`](../method-audit.md).

File: docs/method-guides/EK.md
# EK — Ellyin & Kujawski (1993) Distortional Strain Energy

**Registry name:** `EK`  
**Family:** Energy-based, distortional, master-curve life  
**Source file:** [`src/multifat/models/energy_based_methods/ellyin_kujawski.py`](../../src/multifat/models/energy_based_methods/ellyin_kujawski.py)

## Overview

`EK` scores fatigue severity using the cyclic distortional strain energy range $\Delta W_d$ scaled by a hydrostatic mean-stress multiplier and divided by a multiaxial triaxiality constraint factor $\bar{\rho}^n$ constructed from in-plane free-surface principal strains.

## Original formulation

In Ellyin & Kujawski (1993), Eqs. (5b) and (11)–(18), the damage parameter $\psi$ is

```math
\psi = \frac{\Delta W_d}{\bar{\rho}^{\,n}}
       \left(1 + \alpha\,\frac{\sigma_m}{\bar{\sigma}}\right),
\qquad
E^* = \frac{3 E}{2(1 + \nu)},
```

where $\Delta W_d$ is the distortional strain-energy range per reversal (elastic contribution $\Delta W_d^e = \Delta\bar{\sigma}^2 / (2 E^*)$ with $\Delta\bar{\sigma} = 2\bar{\sigma}$), $\sigma_m = \sigma_{1,m} + \sigma_{2,m} + \sigma_{3,m}$ is the sum of the three principal mean stresses (Eq. 5b, without a $1/3$ factor), and the triaxiality constraint factor is

```math
\bar{\rho} = (1 + \bar{\nu})\,\frac{\varepsilon_{\max}}{\gamma_{\max}},
```

with effective Poisson's ratio $\bar{\nu} = \nu_e$ in the high-cycle elastic limit ($\bar{\rho} = 1$ uniaxial, $1+\nu$ torsion, $1-\nu$ equibiaxial). Default recommended constants on p. 61 (Eq. 18) are $\alpha = 0.5$ and $n = 1.0$.

## Repository implementation

**Repository choices and departures.**
- *High-cycle elastic default with optional plasticity:* Because the cyclic stress–strain curve (`K_prime`, `n_prime`) is rarely present in HCF workbooks and is never fitted, `EK` defaults to the elastic distortional energy $\Delta W_d^e$. When both `K_prime` and `n_prime` are supplied in the workbook, a Masing plastic term $\Delta W_d^p = \frac{1 - n'}{2(1+n')}\,\Delta\bar{\sigma}\,\Delta\varepsilon_p$ with $\varepsilon_{p,a} = (\bar{\sigma}/K')^{1/n'}$, $\nu_p = 0.5$, and strain-weighted $\bar{\nu}$ (matching Eq. 13 in uniaxial tension) is added under assumed stress control.
- *Free-surface convention:* The repository assumes the $x$–$y$ plane lies on the free surface ($z$ normal) and derives out-of-plane elastic normal strain via $\varepsilon_{zz} = -\frac{\nu}{1-\nu}(\varepsilon_{xx} + \varepsilon_{yy})$ inside `constraint_factor`.
- *Non-proportional single harmonics:* Ellyin & Kujawski (1993) leave non-proportional cycles open. For single-harmonic histories, the repository defines $\bar{\sigma} = \sqrt{3}$ times the longest deviatoric stress half-chord and evaluates $\varepsilon_{\max}$ and $\gamma_{\max}$ as maxima over 360 phase samples around one cycle.
- *Mean-stress validity bounds:* Eq. (18) restricts $\sigma_m/\sigma_a \in [-1.06,\,4.4]$; any non-positive $(1 + \alpha\,\sigma_m/\bar{\sigma})$ factor clamps the returned damage $\psi$ to $0$.

## Material constants and inputs

| Symbol | Workbook key | Python name | Unit | Notes |
|---|---|---|---|---|
| $E, \nu$ | `E`, `nu` | `E`, `nu` | MPa, — | Required elastic constants |
| $\alpha$ | `alpha_EK` | `alpha` | — | Optional mean-stress weight (default `0.5`) |
| $n$ | `n_EK` | `n` | — | Optional constraint exponent (default `1.0`) |
| $K', n'$ | `K_prime`, `n_prime` | `K_prime`, `n_prime` | MPa, — | Optional cyclic Ramberg–Osgood pair activating plasticity |

## Calibration

No optional parameters of `EK` are calibrated statistically; only the shared master Basquin curve is fitted across experimental tests.

## Worked example

Verify the constraint factor limits ($\bar{\rho} = 1.00$ uniaxial, $1.30$ torsion) and distortional energy parameter $\psi$ in steel ($E = 206\,\text{GPa}$, $\nu = 0.3$):

```python
import numpy as np
from multifat.models.energy_based_methods.ellyin_kujawski import EllyinKujawski, constraint_factor

E, nu = 206000.0, 0.3
strain = lambda S: ((1.0 + nu) * S - nu * np.trace(S) * np.eye(3)) / E
bt = lambda s, t: np.array([[s, t, 0.0], [t, 0.0, 0.0], [0.0, 0.0, 0.0]])
Z = np.zeros((3, 3))
p = {"E": E, "nu": nu}

for label, S in [("uniaxial", bt(300.0, 0.0)), ("torsion", bt(0.0, 200.0))]:
    Eps = strain(S)
    p_bar = constraint_factor(Eps, Z, nu)
    psi = EllyinKujawski().evaluate_case(
        S0=Z, E0=Z, S1=Z, E1=Z, params=p,
        harmonics=dict(S_mean=Z, S_sin=S, S_cos=Z, E_sin=Eps, E_cos=Z),
    ).values[""]
    print(f"{label}: p_bar = {p_bar:.2f}, psi = {psi:.5f} MJ/m^3")
```

Output:

```text
uniaxial: p_bar = 1.00, psi = 0.75728 MJ/m^3
torsion: p_bar = 1.30, psi = 0.77670 MJ/m^3
```

Batch CLI evaluation:

```bash
multifat-run --model EK
```

## Comparison capabilities and outputs

`EK` sets `ComparisonCapabilities(life_prediction="master_curve", dp_comparison=True, dp_reference="master_curve")` and outputs a single scalar damage parameter `""` in $\text{MJ/m}^3$ ($\text{MPa}\cdot\text{strain}$).

## Verification and limitations

- **Software verification (analytical paper limits).** In [`tests/methods/test_ellyin_kujawski.py`](../../tests/methods/test_ellyin_kujawski.py), $\bar{\rho} \in \{1, 1+\nu, 1-\nu\}$ holds across uniaxial, torsional, and equibiaxial stress states; Eq. (18) uniaxial mean-stress equivalence holds from $\sigma_m/\sigma_a = -0.8$ to $+4.0$; torsion/tension ratios match $\sqrt{(1+\nu)/3}$ ($n=1$) and $1/\sqrt{3}$ ($n=0$); mean shear stress has no effect; and Masing plasticity recovers Eq. (13) and uniaxial closed-form energy.
- **No printed per-test tables.** Ellyin & Kujawski (1993) publish analytical forms and figures without tabulated per-specimen $\psi$ values, and the free-surface plane assumption presupposes plane-stress surface tensors in the $x$–$y$ frame.

## References

- Ellyin, F., & Kujawski, D. (1993). A multiaxial fatigue criterion including mean-stress effect. In *Advances in Multiaxial Fatigue*, ASTM STP 1191 (pp. 55–66). [doi:10.1520/STP24795S](https://doi.org/10.1520/STP24795S)
- Shared conventions and symbol definitions: [`docs/method-guides/README.md`](README.md), [`docs/notation.md`](../notation.md), [`docs/method-audit.md`](../method-audit.md).

File: docs/method-guides/KUJAWSKI2021.md
# Kujawski 2021 mSWT (`KUJAWSKI2021`)

> **Registry name:** `KUJAWSKI2021` (and `KUJAWSKI2021_ext`) · **Catalogue entry:** [N26](../../METHODS.md#n26) ·
> **Source:** Kujawski (2021), <https://doi.org/10.1111/ffe.13488> ·
> **Implementation:** [`cp_methods/kujawski2021.py`](../../src/multifat/models/cp_methods/kujawski2021.py)

## Overview

- **Type and family:** energy-type (stress × strain) mean-stress function, used here in the
  critical-plane extension of the repository's [SWT](SWT.md).
- **Idea:** the SWT product $\sigma_{\max}\varepsilon_a$ is read as the total damaging energy
  density $W_D$ in the first quadrant of shifted "damaging" axes. Under a negative mean stress the
  hysteresis loop keeps about one third of the mean after relaxation, so the SWT maximum stress is
  augmented by $|\sigma_m|/3$.
- **Mean stress:** identical to SWT for $\sigma_m \ge 0$; more damaging than SWT for
  $\sigma_m < 0$, where SWT is nonconservative ($R < -1$). Compression–compression cycles can be
  damaging.
- **Proposed for:** uniaxial R-ratio effects in ductile iron and 7075-T651 aluminium alloy.
- **Status:** implemented for the declared repository scope. Eqs. (9)–(13b) were checked on the
  paper. The paper validates the function on figures only, so the tests are closed forms.

## Original formulation

Kujawski (2021, Eqs. 11a–11b):

```math
W_D = \sigma_{\max}\,\varepsilon_a \quad (\sigma_m \ge 0),
\qquad
W_D = \left(\sigma_{\max} + \frac{|\sigma_m|}{3}\right)\varepsilon_a \quad (\sigma_m < 0),
```

where:

- $\sigma_{\max}$, $\sigma_m$ are the maximum and mean stress of the cycle;
- $\varepsilon_a$ is the strain amplitude;
- $|\sigma_m|/3$ is the stabilised part of a negative mean stress (Fig. 7, strain ratio
  $R_\varepsilon = -2$).

**Stress-based forms (Eqs. 12a–13b).** The equivalent fully reversed stress amplitude is
$\sigma_{ar} = \sqrt{\sigma_{\max}\sigma_a}$ for $\sigma_m \ge 0$ and
$\sigma_{ar} = \sqrt{(\sigma_{\max} + |\sigma_m|/3)\,\sigma_a}$ for $\sigma_m < 0$; with the strain
amplitude, $\sigma_{ar} = \sqrt{E\varepsilon_a(\sigma_{\max} + |\sigma_m|/3)}$. Life follows from
the fully reversed curve, $\sigma_{ar}$ or $W_D$ against $2N_f$.

The paper is uniaxial. It only says that the interpretation could show how the function "can be
extended to more complex and multiaxial loading situations".

## Repository implementation

On every candidate plane (normal = local $z$ axis):

```math
\mathrm{DP} = W_D = \max\!\left(\sigma_{n,\max} + \frac{|\sigma_{n,m}|}{3}\,[\sigma_{n,m} < 0],\ 0\right)\varepsilon_{n,a},
\qquad \varepsilon_{n,a} = \tfrac12|\Delta\varepsilon_{zz}|.
```

DP is in MPa (stress × strain).

- `KUJAWSKI2021`: DP on the plane of largest normal strain range, the plane rule of `SWT`; ties
  resolved towards the larger DP.
- `KUJAWSKI2021_ext`: largest DP over all planes (repository variant).

**Repository choices**

- *Multiaxial extension (maintainer decision).* The source is uniaxial. The function is applied
  on the planes of the repository's SWT critical-plane extension, with the normal stress and
  strain of each plane. Without a compressive normal mean on the plane, the result is identical
  to `SWT`.
- *Clip.* The bracket $\sigma_{\max} + |\sigma_m|/3 = \sigma_a - 2|\sigma_m|/3$ is clipped at
  zero, as SWT clips a fully compressive cycle; DP = 0 when $|\sigma_m| \ge 1.5\,\sigma_a$.
- *Mean stress.* The applied mean is used. The factor 1/3 already stands for its stabilised
  relaxation, and multifat strains are linear-elastic.
- *Life.* DP is $W_D$, not $\sigma_{ar}$ (a monotone transform); the shared master curve
  $\mathrm{DP} = A N_f^b$ replaces the reference curve
  ([README](README.md#from-damage-parameter-to-life-the-master-curve)).

## Material constants and inputs

| Symbol | Python / workbook name | Unit | Source | Required |
| --- | --- | --- | --- | --- |
| $E$, $\nu$ | `E`, `nu` / Summary | MPa, – | workbook | yes (strains) |
| $\boldsymbol\sigma(t)$ | `S_mean`, `S_sin`, `S_cos` | MPa | Dataset sheet | yes |

## Calibration

1. **Original procedure.** Nothing is fitted in the function. The life curve is the fully
   reversed ($R = -1$) $\sigma_{ar}$– or $W_D$–life curve of the material.
2. **Repository.** The same: only the master-curve constants are fitted, on the uniaxial
   $R = -1$ design tests, where $W_D$ equals the SWT value.

## Worked example

7075-T651 elastic constants; uniaxial cycles with positive, zero and negative mean stress.

```python
import numpy as np

from multifat.models.registry import get_models
from multifat.planes.sampling import build_R_list

mswt, swt = get_models(["KUJAWSKI2021", "SWT"])
planes = build_R_list(n1=20, n2=40)
E, nu = 71700.0, 0.33  # 7075-T651 (the paper's Figs. 8, 10, 11)


def eps(s):
    """Linear-elastic strain tensor."""
    return ((1 + nu) * s - nu * np.trace(s) * np.eye(3)) / E


def dp(model, sigma_a, sigma_m, tau_a=0.0):
    """DP for sigma_x = sigma_m + sigma_a sin wt, tau_xy = tau_a sin wt."""
    S_mean = np.diag([sigma_m, 0.0, 0.0])
    S_sin = np.array([[sigma_a, tau_a, 0.0], [tau_a, 0.0, 0.0], [0.0, 0.0, 0.0]])
    zero = np.zeros((3, 3))
    result = model.evaluate_case(
        S0=S_mean + S_sin, S1=S_mean - S_sin, E0=eps(S_mean + S_sin), E1=eps(S_mean - S_sin),
        params={"E": E, "nu": nu}, R_list=planes,
        harmonics={"S_mean": S_mean, "S_sin": S_sin, "S_cos": zero,
                   "E_sin": eps(S_sin), "E_cos": zero},
    )  # fmt: skip
    return result.values[""]


for sigma_a, sigma_m in [(200.0, 100.0), (200.0, 0.0), (200.0, -90.0), (150.0, -180.0)]:
    w_k, w_s = dp(mswt, sigma_a, sigma_m), dp(swt, sigma_a, sigma_m)
    print(
        f"sigma_a = {sigma_a:5.1f}, sigma_m = {sigma_m:6.1f}: W_D = {w_k:.4f} MPa "
        f"(SWT {w_s:.4f}), sigma_ar = sqrt(E W_D) = {np.sqrt(E * w_k):5.1f} MPa"
    )
print(f"in-phase, sigma_m = 100: mSWT {dp(mswt, 150, 100, 90):.4f} = SWT {dp(swt, 150, 100, 90):.4f}")
```

Output:

```text
sigma_a = 200.0, sigma_m =  100.0: W_D = 0.8368 MPa (SWT 0.8368), sigma_ar = sqrt(E W_D) = 244.9 MPa
sigma_a = 200.0, sigma_m =    0.0: W_D = 0.5579 MPa (SWT 0.5579), sigma_ar = sqrt(E W_D) = 200.0 MPa
sigma_a = 200.0, sigma_m =  -90.0: W_D = 0.3905 MPa (SWT 0.3068), sigma_ar = sqrt(E W_D) = 167.3 MPa
sigma_a = 150.0, sigma_m = -180.0: W_D = 0.0628 MPa (SWT 0.0000), sigma_ar = sqrt(E W_D) =  67.1 MPa
in-phase, sigma_m = 100: mSWT 0.7879 = SWT 0.7879
```

For $\sigma_m = -90$ MPa, $\sigma_{ar} = \sqrt{(110 + 30)\cdot 200} = 167.3$ MPa (Eq. 12b), against
$\sqrt{110\cdot 200} = 148.3$ MPa for SWT. The compression–compression cycle
($\sigma_{\max} = -30$ MPa) is damaging, as in the paper's Fig. 10.

**On a supplied workbook:**

```bash
uv run multifat-pipeline --material Al7075_T6 --models KUJAWSKI2021 --all-variants --results-dir Results/current/guides
```

## Comparison capabilities and outputs

- **Life:** master curve on $W_D$ (`Nf_expected`).
- **DP comparison:** supported. $W_D$ is homogeneous of degree 2 in the load; use `Error_load`
  across methods.
- **`_ext`:** available.

## Verification and limitations

[`tests/methods/test_kujawski2021.py`](../../tests/methods/test_kujawski2021.py):

- the stress factor of Eqs. (11a)–(11b), both branches and the compression–compression range;
- Eqs. (12a)–(13b): $\sqrt{E W_D} = \sigma_{ar}$ in uniaxial elastic loading;
- the ratio to SWT under a negative mean;
- identity with `SWT`, case and plane level, without a compressive normal mean.

Not reproduced: Figs. 8–11. They plot data of other authors and print no table.

Limitations:

- uniaxial in the source; the multiaxial plane rule is a repository choice;
- the 1/3 relaxation was observed in strain-controlled tests; it is applied here to the nominal
  mean stress;
- linear-elastic strains.

## References

- D. Kujawski (2021), An interpretation and modification of the SWT function, *Fatigue & Fracture
  of Engineering Materials & Structures* 44(8), 2202–2209. <https://doi.org/10.1111/ffe.13488>
- K. N. Smith, P. Watson, T. H. Topper (1970), A stress–strain function for the fatigue of metals,
  *Journal of Materials* 5(4), 767–778.

File: docs/method-guides/LIU2021.md
# Liu et al. (2021) modified shear strain amplitude (`LIU2021`)

> **Registry name:** `LIU2021` (and `LIU2021_ext`) · **Catalogue entry:** [I_LIU2021](../../METHODS.md#i_liu2021) ·
> **Source:** Liu, Ran, Wei & Zhang (2021), <https://doi.org/10.1016/j.ijpvp.2021.104532> ·
> **Implementation:** [`cp_methods/liu2021.py`](../../src/multifat/models/cp_methods/liu2021.py)

## Overview

- **Type and family:** strain-based critical-plane criterion (TNP-family modified shear strain
  amplitude).
- **Idea:** modify the maximum engineering shear strain amplitude by a normal-stress and
  normal-strain interaction term scaled by $G$ and the shear fatigue strength coefficient
  $\tau_f'$, replacing the empirical fitting constant of earlier models with material constants.
- **Mean stress:** enters through the tensile peak normal stress $\sigma_{n,\max}$.
- **Proposed for:** multiaxial fatigue life prediction of metals under proportional and
  non-proportional loading.
- **Status:** implemented for the declared repository scope ("requires review" in the catalogue).
  The algebraic equivalence between Eqs. (19)/(23) and Eq. (27) and limiting cases are tested in
  `tests/methods/test_liu2021.py`; full-source verification of the unsubscripted $\Delta\varepsilon$
  term remains unresolved.

## Original formulation

Liu et al. (2021, Eq. 27, p. 7) define the modified shear strain amplitude on the maximum shear
strain plane:

```math
\frac{\gamma^*_{\max}}{2} = \frac{\Delta\gamma_{\max}}{2}
\left(1 + \frac{\sigma_{n,\max}\sqrt{\sigma_{n,\max}\,E\,\Delta\varepsilon}}{2\,G\,\Delta\gamma_{\max}\,\tau_f'}\right),
```

which combines Eq. (19) with the material sensitivity factor $k'$ from Eq. (23, p. 5) and
$G = E / [2(1 + \nu)]$ (Eq. 18). Life is obtained in the paper from a torsional strain–life curve.

## Repository implementation

Expanding the product removes the $1/\Delta\gamma_{\max}$ singularity at $\Delta\gamma_{\max} = 0$:

```math
\mathrm{DP} = \frac{\Delta\gamma}{2} + \frac{\sigma_{n,\max}\sqrt{\max(\sigma_{n,\max}\,E\,\Delta\varepsilon_n,\,0)}}{4\,G\,\tau_f'},
```

where $\Delta\gamma = 2\lVert(\Delta\varepsilon_{xz},\,\Delta\varepsilon_{yz})\rVert$ is the
engineering shear strain range on the candidate plane, $\Delta\varepsilon_n = \lvert\Delta\varepsilon_{zz}\rvert$
is the normal strain range on that plane, and $\sigma_{n,\max} = \max(\sigma_{zz,0},\,\sigma_{zz,1},\,0)$.
DP is dimensionless.

- `LIU2021`: DP on the plane maximising $\Delta\gamma$ (with ties resolved toward the larger DP).
- `LIU2021_ext`: largest DP over all candidate planes (repository variant).
- Out-of-phase loading: shear range uses the longest chord (`np_shear_rule = "longest_chord"`).

**Repository choices**

- *Normal strain range $\Delta\varepsilon$.* Eqs. (23) and (27) print an unsubscripted
  $\Delta\varepsilon$; the repository reads it as the normal strain range $\Delta\varepsilon_n$ on
  the candidate plane.
- *Algebraic expansion.* Expanding the outer $\Delta\gamma_{\max}/2$ keeps the limit finite when
  $\Delta\gamma = 0$.
- *Compression clipped.* $\sigma_{n,\max} < 0$ is clipped to $0$.
- *Shear coefficient $\tau_f'$.* Optional; when omitted from the workbook and `--constants`, it is
  estimated from `Su` via the Uniform Material Law ($\sigma_f' = 1.5\,S_u$) and von Mises
  ($\tau_f' = \sigma_f'/\sqrt{3}$, `ensure_shear_fatigue_props`) with a `RuntimeWarning`. Fitted
  Basquin constants from `multifat-pipeline` are not passed to `LIU2021` so this documented
  fallback is preserved.
- *Elastic strains and life curve.* Workbook strains are linear elastic; life uses the shared
  master curve $\mathrm{DP} = A N_f^b$
  ([README](README.md#from-damage-parameter-to-life-the-master-curve)).

## Material constants and inputs

| Symbol | Python / workbook name | Unit | Source | Required |
| --- | --- | --- | --- | --- |
| $E$, $\nu$ | `E`, `nu` / Summary | MPa, – | workbook | yes ($E > 0$, $-1 < \nu < 0.5$) |
| $S_u$ | `Su` / Summary | MPa | workbook | yes (needed for fallback $\tau_f'$) |
| $\tau_f'$ | `tau_f` / Summary | MPa | workbook, `--constants`, or UML+Mises estimate | no ($> 0$) |
| $\boldsymbol\sigma(t)$ | `S_mean`, `S_sin`, `S_cos` | MPa | Dataset sheet | yes |

## Calibration

1. **Original procedure.** $\tau_f'$ is taken from the material's torsional fatigue properties
   (or $\sigma_f'/\sqrt{3}$ via Eq. 18), and $\gamma^*_{\max}/2$ is mapped through the torsional
   strain–life curve.
2. **Repository.** `LIU2021` has no fitted criterion constant. `tau_f` is read from the workbook or
   estimated from `Su`; the master-curve parameters $A$, $b$ are fitted on the uniaxial $R = -1$
   design tests.

## Worked example

Using the GH4169 elastic and fatigue constants from Table 2 (p. 7) of Liu et al. (2021):
$E = 182$ GPa, $\nu = 0.325$, $S_u = 1400$ MPa, $\tau_f' = 1565.2/\sqrt{3}$ MPa (demonstration with
linear-elastic strains, not experimental life validation).

```python
import math
import numpy as np

from multifat.models.registry import get_models
from multifat.planes.sampling import build_R_list

E, nu = 182000.0, 0.325  # MPa, - (Table 2)
G = E / (2.0 * (1.0 + nu))
Su = 1400.0
tau_f = 1565.2 / math.sqrt(3.0)  # MPa (Table 2)
planes = build_R_list(n1=20, n2=40)
zero = np.zeros((3, 3))
X = np.diag([1.0, 0.0, 0.0])  # unit uniaxial stress along x
T = np.zeros((3, 3))
T[0, 1] = T[1, 0] = 1.0  # unit shear stress tau_xy


def hooke(S):
    """Isotropic linear-elastic strain tensor (tensorial shear components)."""
    return ((1 + nu) * S - nu * np.trace(S) * np.eye(3)) / E


def evaluate(model, params, S_mean, S_sin, S_cos=zero):
    """Standard and _ext DP of S(t) = S_mean + S_sin sin(wt) + S_cos cos(wt), elastic strains."""
    result = model.evaluate_case(
        S0=S_mean + S_sin,
        S1=S_mean - S_sin,
        E0=hooke(S_mean + S_sin),
        E1=hooke(S_mean - S_sin),
        params=params,
        R_list=planes,
        harmonics={
            "S_mean": S_mean,
            "S_sin": S_sin,
            "S_cos": S_cos,
            "E_sin": hooke(S_sin),
            "E_cos": hooke(S_cos),
        },
    )
    return result.values[""], result.values["_ext"]


liu2021 = get_models(["LIU2021"])[0]
params = {"E": E, "nu": nu, "Su": Su, "tau_f": tau_f}

s_a, t_a = 400.0, 250.0
dp_tension, ext_tension = evaluate(liu2021, params, zero, s_a * X)
dp_torsion, _ = evaluate(liu2021, params, zero, t_a * T)

# Tension on 45 deg max-shear plane: d_gam = 2(1+nu)s_a/E, d_eps_n = (1-nu)s_a/E, sigma_n,max = s_a/2
d_gam_45 = 2.0 * (1.0 + nu) * s_a / E
d_eps_45 = (1.0 - nu) * s_a / E
sn_45 = s_a / 2.0
tension = 0.5 * d_gam_45 + sn_45 * math.sqrt(sn_45 * E * d_eps_45) / (4.0 * G * tau_f)
# Torsion on tau_xy plane: sigma_n,max = 0 -> DP = tau_a / G
torsion = t_a / G

assert abs(dp_tension - tension) < 1e-8 * tension
assert abs(dp_torsion - torsion) < 1e-8 * torsion

print(f"LIU2021 tension 400 MPa: {dp_tension:.6f} (LIU2021_ext {ext_tension:.6f})")
print(f"LIU2021 torsion 250 MPa: {dp_torsion:.6f}")
```

Output:

```text
LIU2021 tension 400 MPa: 0.003099 (LIU2021_ext 0.003144)
LIU2021 torsion 250 MPa: 0.003640
```

**On a supplied workbook:**

```bash
uv run multifat-pipeline --material Al7075_T6 --models LIU2021 --all-variants --results-dir Results/current/guides
```

## Comparison capabilities and outputs

- **Life:** master curve (`Nf_expected`).
- **DP comparison:** supported against `DP_fit`.
- Both `LIU2021` (maximum shear range plane) and `LIU2021_ext` (maximum DP plane) are registered.

## Verification and limitations

- [`tests/methods/test_liu2021.py`](../../tests/methods/test_liu2021.py) verifies Eqs. (19)/(23)/(27)
  consistency, zero normal-stress and removable zero-shear limits, and the `tau_f` fallback warning.
- [`tests/test_method_audit.py`](../../tests/test_method_audit.py) checks the closed-form plane value.
- Paper inconsistencies noted in `test_liu2021.py` (Eqs. 3 and 6) are not used; the reading of
  unsubscripted $\Delta\varepsilon$ as the plane normal strain range remains a repository interpretation.

## References

- Z. Liu, Y. Ran, H. Wei, K. Zhang (2021), A critical plane-based multiaxial fatigue life
  prediction method considering the material sensitivity and the shear stress, *International
  Journal of Pressure Vessels and Piping* 194, 104532.
  <https://doi.org/10.1016/j.ijpvp.2021.104532>

File: docs/method-guides/LIU2025.md
# Liu–Xie–Hao 2025 (`LIU2025`)

> **Registry name:** `LIU2025` (and `LIU2025_ext`) · **Catalogue entry:** [N58](../../METHODS.md#n58) ·
> **Source:** Liu, Xie & Hao (2025), <https://doi.org/10.1007/s11665-025-11163-z> ·
> **Implementation:** [`cp_methods/liu2025.py`](../../src/multifat/models/cp_methods/liu2025.py)

## Overview

- **Type and family:** stress-based critical-plane life model.
- **Idea:** on the plane of maximum shear stress amplitude, the shear and normal stress amplitudes
  are combined as a von Mises-like equivalent stress, $\sqrt{\sigma_n^2 + 3\tau^2}$, and compared
  with the uniaxial Basquin curve. Mean stresses enter through two corrections:
  - Gerber for the mean shear stress;
  - Serensen (bilinear) for the mean normal stress.

  The normal stress amplitude on the critical plane grows with the phase shift, which is how
  non-proportionality enters.
- **Proposed for:** high-cycle tension–torsion fatigue with phase shift, mean normal and mean
  shear stresses (30CrMnSiA steel, 7075-T651 aluminium alloy, TiAl alloy).
- **Status:** implemented for the declared repository scope. Eqs. (5)–(27) and Fig. 3 were checked
  on the paper. The life comparisons are figures and scatter-band fractions only (Table 2).

## Original formulation

Liu et al. (2025, Eq. 27):

```math
\sqrt{\left(\frac{\Delta\sigma'_n}{2}\right)^2 + 3\left(\frac{\Delta\tau'_{\max}}{2}\right)^2} = \sigma_f'(2N_f)^b .
```

The two corrected amplitudes are the following.

- **Mean shear stress, Gerber (Eq. 25):**

  ```math
  \frac{\Delta\tau'_{\max}}{2} = \frac{\Delta\tau_{\max}/2}{1 - (\tau_{\max,m}/\tau_b)^2}.
  ```

- **Mean normal stress, Serensen (Eqs. 23, 24, 26)**, with
  $R_n = (\sigma_{n,m} - \Delta\sigma_n/2)/(\sigma_{n,m} + \Delta\sigma_n/2)$:

  ```math
  \frac{\Delta\sigma'_n}{2} =
  \begin{cases}
  \dfrac{\Delta\sigma_n}{2} + 0.414\,\sigma_{n,m}, & -1 \le R_n \le 0,\\[2mm]
  \dfrac{\sqrt2\,\sigma_b\,\Delta\sigma_n/2}{\sigma_b + \Delta\sigma_n/2 - \sigma_{n,m}}, & R_n > 0 .
  \end{cases}
  ```

The quantities in these equations are:

- $\Delta\tau_{\max}/2$ and $\tau_{\max,m}$: the shear stress amplitude and mean on the critical
  plane;
- $\Delta\sigma_n/2$ and $\sigma_{n,m}$: the normal stress amplitude and mean on that plane;
- $\sigma_b$ and $\tau_b$: the tensile and torsional ultimate strengths.

The critical plane is the plane of maximum shear stress amplitude (Eq. 9). Of its two
orientations, the one with the larger normal stress peak is used.

## Repository implementation

On every candidate plane (normal = local $z$ axis), the shear amplitude and mean are taken from
the longest chord of the shear path, and Eqs. (25)–(26) are applied:

```math
\mathrm{DP} = \sqrt{\left(\sigma'_{n,a}\right)^2 + 3\left(\tau'_a\right)^2}\quad\text{(MPa)}.
```

- `LIU2025`: DP on the plane of largest shear amplitude. Ties go to the larger DP, which on the
  source's planes is the larger normal stress peak.
- `LIU2025_ext`: the largest DP over all planes. This is a repository variant.

**Repository choices**

- *Shear amplitude and mean.* They come from the longest chord, which is the paper's half range of
  the scalar plane shear (Eqs. 10–11) generalised to a shear vector.
- *Serensen coefficient.* $0.414$ is taken as $\sqrt2 - 1$, the value implied by Eqs. (23)–(24)
  with $S_0 = \sqrt2 S_{-1}$; the paper prints it rounded. With this value the two branches of
  Eq. (26) join at $R_n = 0$.
- *Compressive mean normal stress.* Eq. (26) does not cover $-\Delta\sigma_n/2 < \sigma_{n,m} < 0$.
  Its hyperbolic branch would make a fully compressive cycle damaging. The repository therefore
  uses the linear branch for every $\sigma_{n,m} < 0$, continuous at $\sigma_{n,m} = 0$, and clips
  the corrected amplitude at 0.
- *Torsional ultimate strength.* $\tau_b$ is read from the workbook column `Tu`. Without it, $\tau_b$
  is estimated as $S_u/\sqrt3$ with a warning. This estimate is coarse: the paper's Table 1 has
  $\tau_b/\sigma_b = 0.78$, $0.68$ and $0.94$.
- *Gerber domain.* If any plane carries $|\tau_{\max,m}| \ge \tau_b$, Eq. (25) is undefined. The model
  then raises a `LoadingScopeError` and is skipped for that material. With the $S_u/\sqrt3$ estimate
  this happens on two supplied workbooks, 42CrMo4_QT and Ti6Al4V_Berto; supplying `Tu` may avoid it.
- *Life.* The shared master curve replaces the Basquin constants $\sigma_f'$ and $b$ of Eq. (27)
  ([README](README.md#from-damage-parameter-to-life-the-master-curve)).

## Material constants and inputs

| Symbol | Python / workbook name | Unit | Source | Required |
| --- | --- | --- | --- | --- |
| $\sigma_b$ | `Su` / Summary tensile strength | MPa | workbook | yes |
| $\tau_b$ | `Tu` / Summary column `Tu` | MPa | workbook, else $S_u/\sqrt3$ | no |
| $\boldsymbol\sigma(t)$ | `S_mean`, `S_sin`, `S_cos` | MPa | Dataset sheet | yes |

## Calibration

LIU2025 has no fitted criterion constant. In the source, the life comes from the uniaxial Basquin
constants $\sigma_f'$ and $b$. In the repository it comes from the master curve, fitted on the
uniaxial R = -1 design tests.

Without mean stresses, the maximum-shear plane gives:

- in fully reversed tension, $\tau_a = \sigma_n = \sigma_a/2$, so $\mathrm{DP} = \sigma_a$;
- in torsion, $\mathrm{DP} = \sqrt3\,\tau_a$.

The criterion therefore implies the von Mises ratio $t_{-1}/f_{-1} = 1/\sqrt3$.

## Worked example

30CrMnSiA steel constants of the paper's Table 1, $\sigma_b = 1334$ MPa and $\tau_b = 1043$ MPa,
with the $\sigma_a = \tau_a = 350$ MPa tension–torsion tests of its Fig. 5.

```python
import numpy as np

from multifat.models.registry import get_models
from multifat.planes.sampling import build_R_list

liu = get_models(["LIU2025"])[0]
params = {"Su": 1334.0, "Tu": 1043.0}  # MPa, 30CrMnSiA steel (paper's Table 1)
planes = build_R_list(n1=20, n2=40)
zero = np.zeros((3, 3))


def tension_torsion(sigma, tau):
    return np.array([[sigma, tau, 0.0], [tau, 0.0, 0.0], [0.0, 0.0, 0.0]])


def dp(phi_deg, sigma_m=0.0, tau_m=0.0, sigma_a=350.0, tau_a=350.0):
    """LIU2025 of sigma = sigma_m + sigma_a sin wt, tau = tau_m + tau_a sin(wt - phi)."""
    p = np.radians(phi_deg)
    S_mean = tension_torsion(sigma_m, tau_m)
    S_sin = tension_torsion(sigma_a, tau_a * np.cos(p))
    S_cos = tension_torsion(0.0, -tau_a * np.sin(p))
    result = liu.evaluate_case(
        S0=S_mean + S_sin, S1=S_mean - S_sin, E0=zero, E1=zero, params=params, R_list=planes,
        harmonics={"S_mean": S_mean, "S_sin": S_sin, "S_cos": S_cos, "E_sin": zero, "E_cos": zero},
    )  # fmt: skip
    return result.values[""]


# Fully reversed tension and torsion: von Mises-like, sigma_eq = sigma_a and sqrt(3) tau_a
assert abs(dp(0, sigma_a=300.0, tau_a=0.0) - 300.0) < 1e-6
assert abs(dp(0, sigma_a=0.0, tau_a=200.0) - np.sqrt(3) * 200.0) < 1e-6

print("sigma_a = tau_a = 350 MPa (the 30CrMnSiA tests of the paper's Fig. 5)")
for label, kwargs in (
    ("in phase", {"phi_deg": 0}),
    ("90 deg out of phase", {"phi_deg": 90}),
    ("in phase, tau_m = 100 MPa", {"phi_deg": 0, "tau_m": 100.0}),
    ("in phase, sigma_m = 100 MPa", {"phi_deg": 0, "sigma_m": 100.0}),
):
    print(f"  {label:28s} DP = {dp(**kwargs):6.1f} MPa")
```

Output:

```text
sigma_a = tau_a = 350 MPa (the 30CrMnSiA tests of the paper's Fig. 5)
  in phase                     DP =  700.0 MPa
  90 deg out of phase          DP =  700.0 MPa
  in phase, tau_m = 100 MPa    DP =  709.7 MPa
  in phase, sigma_m = 100 MPa  DP =  711.1 MPa
```

At $\sigma_a = \tau_a$ the in-phase and 90° out-of-phase loads give the same DP:

- in phase, a larger shear amplitude acts with a smaller normal one;
- out of phase, the shear amplitude is smaller and the normal amplitude larger.

The two effects compensate exactly here. Both mean stresses raise the DP, as the paper intends.

**On a supplied workbook:**

```bash
uv run multifat-pipeline --material Al7075_T6 --models LIU2025 --all-variants --results-dir Results/current/guides
```

## Comparison capabilities and outputs

- **Life:** master curve (`Nf_expected`), not Eq. (27).
- **DP comparison:** supported, against `DP_fit`. DP is homogeneous of degree 1 in the load only
  without mean stresses; use `Error_load` across methods.
- **`_ext`:** available.

## Verification and limitations

[`tests/methods/test_liu2025.py`](../../tests/methods/test_liu2025.py) checks Fig. 3, the shear and
normal stress amplitudes on the critical plane against the phase angle:

- the amplitudes of each phase are scaled so that the largest von Mises stress of the cycle is
  160 MPa, as Fig. 2 shows;
- for $\lambda = 0.866$, both amplitudes are reproduced at all five phase angles within 2 MPa;
- for $\lambda = \sqrt3$, the shear amplitude is reproduced at every phase angle and the normal
  amplitude at 0° and 90°. At 30° and 60°, Eqs. (5)–(9) give 69.0 and 102.7 MPa, against about
  75 and 108 MPa read from the figure. The same values follow on planes normal to the surface
  only. These are unresolved and kept as strict expected failures.

The module also checks:

- that the branches of Eq. (26) join at $R_n = 0$, and Eq. (24);
- the compressive-mean extension and the Gerber correction;
- the von Mises-like reversed tension and torsion values;
- the warning for a missing `Tu`.

Not reproduced: the life comparisons of Figs. 5–7 and the scatter-band fractions of Table 2. The
data are in the cited sources.

Limitations:

- a coarse estimate of $\tau_b$ when it is not supplied;
- an extension of Eq. (26) for compressive means;
- high-cycle stress model with the master-curve life.

## References

- X.-Y. Liu, J. Xie, W. Hao (2025), A multiaxial high-cycle fatigue life evaluation model based on
  the critical plane method, *Journal of Materials Engineering and Performance* 34(20),
  24315–24322. <https://doi.org/10.1007/s11665-025-11163-z>

File: docs/method-guides/LIUMAHADEVAN.md
# Liu–Mahadevan (`LIUMAHADEVAN`)

> **Registry name:** `LIUMAHADEVAN` · **Catalogue entry:** [N16](../../METHODS.md#n16) ·
> **Source:** Liu & Mahadevan (2005), <https://doi.org/10.1016/j.ijfatigue.2005.01.003> ·
> **Implementation:** [`cp_methods/liu_mahadevan.py`](../../src/multifat/models/cp_methods/liu_mahadevan.py)

## Overview

- **Type and family:** stress-based critical-plane criterion with its own life model.
- **Idea:**
  - The fatigue fracture plane is the plane of maximum normal stress amplitude.
  - The critical plane lies at a material angle $\alpha$ from it, chosen so that the damage
    parameter meets both fully reversed limits while the hydrostatic term is as small as
    possible. The critical plane therefore depends on the material, not only on the stress state.
  - The damage combines the normal, shear and hydrostatic stress amplitudes.
- **Mean stress:** a normal mean on the critical plane multiplies the normal amplitude by
  $1 + \eta\,\sigma_{m,c}/f_{-1}$. Mean shear has no effect.
- **Proposed for:** high-cycle fatigue limits and lives of metals from ductile to extremely brittle
  ($t_{-1}/f_{-1}$ from 0.57 to 1.28), under in-phase and out-of-phase loading with mean stresses.
- **Status:** implemented with its native life law. Eqs. (6)–(25) were checked on the paper. The
  published fatigue-limit comparison (Figs. 2–5) is reproduced only in part; see
  [Verification](#verification-and-limitations).

## Original formulation

Liu & Mahadevan (2005, Eqs. 20–21 and Table 1), with $s = t_{-1}/f_{-1}$:

```math
\sqrt{\left[\frac{\sigma_{a,c}\left(1+\eta\,\sigma_{m,c}/f_{-1}\right)}{f_{-1}}\right]^2
+ \left(\frac{\tau_{a,c}}{t_{-1}}\right)^2 + k\left(\frac{\sigma^H_{a}}{f_{-1}}\right)^2} = \beta,
```

```math
s \le 1:\quad \cos 2\alpha = \frac{-2+\sqrt{4-4(1/s^2-3)(5-1/s^2-4s^2)}}{2(5-1/s^2-4s^2)},\quad
\beta = \sqrt{\cos^2(2\alpha)\,s^2+\sin^2(2\alpha)},\quad k = 0;
```

```math
s > 1:\quad \alpha = 0,\quad \beta = s,\quad k = 9(s^2-1);\qquad
\eta = \frac34 + \frac14\,\frac{\sqrt3 - f_{-1}/t_{-1}}{\sqrt3-1}\ (s\le1),\quad \eta = 1\ (s>1).
```

Here:

- $\sigma_{a,c}$, $\tau_{a,c}$ and $\sigma_{m,c}$ act on the critical plane;
- $\sigma^H_a$ is the hydrostatic stress amplitude.

**Life (Eqs. 23–24).** Replace the limits by the S–N strengths $f_{N}$ and $t_{N}$ at life $N_f$:

```math
\frac1\beta\sqrt{\left[\sigma_{a,c}\left(1+\eta_{N}\frac{\sigma_{m,c}}{f_{N}}\right)\right]^2
+ \left(\frac{f_N}{t_N}\right)^2\tau_{a,c}^2 + k\,(\sigma^H_a)^2} = f_N,
```

with $\alpha$, $\beta$, $k$ and $\eta$ evaluated at $s = t_N/f_N$, solved for $N_f$ by trial and
error. Any S–N form may be used.

**Error index (Eq. 25).** $I = (\text{LHS} - \text{RHS})/\text{LHS}$.

## Repository implementation

- `""` value: the fatigue-limit index $\sqrt{\cdots}/\beta$ of Eq. (20), 1 on the limit. It is a
  diagnostic only.
- Life: the native $N_f$ of Eq. (23), with $f_N = \sigma_f'(2N)^{b}$ and $t_N = \tau_f'(2N)^{b_0}$,
  solved by bisection in $\log N$. The comparison uses the native life
  (`dp_comparison = False`).

**Repository choices**

- *Plane rule in 3D (maintainer decision).* The paper rotates the plane in 2D. Here the critical
  plane is the worst plane on the cone of planes at angle $\alpha$ around the fracture-plane
  normal. This meets both reversed limits exactly for $s \ge 0.5$.
  - Below $s = 0.5$ (under the Tresca ratio) a tilted plane of the cone exceeds the torsion
    limit, so such materials raise `ValueError`.
  - Fracture planes of equal amplitude: the worst is kept.
- *Shear amplitude (maintainer decision).* $\tau_{a,c}$ is the rss of the harmonic shear
  components, chosen against Fig. 2: it matches hard steel at 0°, 60° and 90°, whereas the longest
  chord gives 4.6 % at 90°.
- *Eq. (19).* It is evaluated in the rationalised form
  $\cos2\alpha = -C/(1+\sqrt{1-AC})$, which removes the 0/0 at $s = 1/2$ and $s = 1$.
- *Mean stress.* $\eta$ from Eq. (21); experimental $\eta$ values are not used. The factor
  $1 + \eta\sigma_{m,c}/f$ is clipped at zero.
- *Life law (maintainer decision).* The native Eq. (23) with Basquin curves. The bisection is kept
  to lives where $t_N/f_N \ge 0.5$: a solution outside raises `LoadingScopeError`, and no solution
  below $10^{12}$ cycles gives an infinite life.

## Material constants and inputs

| Symbol | Python / workbook name | Unit | Source | Required |
| --- | --- | --- | --- | --- |
| $f_{-1}$, $t_{-1}$ | `Sigm1`, `Taum1` | MPa | workbook | yes ($t_{-1}/f_{-1} \ge 0.5$) |
| $\sigma_f'$, $b$ | `sigma_f`, `b_fat` | MPa, – | workbook or fitted on the R = −1 tension failures | yes |
| $\tau_f'$, $b_0$ | `tau_f`, `b0` | MPa, – | workbook or fitted on the R = −1 torsion failures | yes |
| $\boldsymbol\sigma(t)$ | `S_mean`, `S_sin`, `S_cos` | MPa | Dataset sheet | yes |

## Calibration

1. **Original procedure.**
   - $\alpha$, $\beta$ and $k$ follow in closed form from $t_{-1}/f_{-1}$.
   - $\eta$ is calibrated on uniaxial mean-stress tests, or taken from Eq. (21).
   - The life uses the material's uniaxial and torsional S–N curves.
2. **Repository.**
   - The same closed forms and Eq. (21).
   - The S–N curves are the Basquin constants of the workbook, or fitted by the pipeline on its
     $R = -1$ tension and torsion failures (`material_fits.basquin_fill`).
   - No master curve is fitted.

## Worked example

Hard steel of Papadopoulos et al. (1997), then the native life with illustrative curves.

```python
import numpy as np

from multifat.models.cp_methods.liu_mahadevan import (
    liu_mahadevan_index,
    liu_mahadevan_life,
    material_angle,
)

zero = np.zeros((3, 3))


def harmonic(sigma_a, tau_a, delta_deg, sigma_m=0.0):
    """sigma_x = sigma_m + sigma_a sin wt, tau_xy = tau_a sin(wt - delta)."""
    d = np.radians(delta_deg)
    S_mean = np.diag([sigma_m, 0.0, 0.0])
    S_sin = np.array([[sigma_a, tau_a * np.cos(d), 0], [tau_a * np.cos(d), 0, 0], [0, 0, 0]])
    S_cos = np.array([[0, -tau_a * np.sin(d), 0], [-tau_a * np.sin(d), 0, 0], [0, 0, 0]])
    return S_mean, S_sin, S_cos


# Hard steel of Papadopoulos et al. (1997), the paper's Table 2: f_-1 = 313.9, t_-1 = 196.2 MPa
f, t = 313.9, 196.2
alpha, beta, k = material_angle(t / f)
print(f"s = {t / f:.3f}: alpha = {np.degrees(alpha):.1f} deg, beta = {beta:.4f}, k = {k:.0f}")
for delta in (0, 90):  # Papadopoulos et al. (1997) Table 1, rows 1 and 4
    sigma_a, tau_a = (138.1, 167.1) if delta == 0 else (150.2, 181.7)
    index = liu_mahadevan_index(*harmonic(sigma_a, tau_a, delta), f, t)
    print(f"delta = {delta:2d} deg: index = {index:.3f}, I = {100 * (1 - 1 / index):5.1f} % (Eq. 25)")

# Native life, Eq. (23), with illustrative Basquin curves (2N convention)
sn = dict(sigma_f=1200.0, b_fat=-0.08, tau_f=700.0, b0=-0.06)
for delta in (0, 90):
    Nf = liu_mahadevan_life(*harmonic(400.0, 230.0, delta), **sn)
    print(f"sigma_a = 400, tau_a = 230 MPa, delta = {delta:2d} deg: N_f = {Nf:.3g}")
```

Output:

```text
s = 0.625: alpha = 39.2 deg, beta = 0.9875, k = 0
delta =  0 deg: index = 0.975, I =  -2.5 % (Eq. 25)
delta = 90 deg: index = 1.056, I =   5.3 % (Eq. 25)
sigma_a = 400, tau_a = 230 MPa, delta =  0 deg: N_f = 1.29e+04
sigma_a = 400, tau_a = 230 MPa, delta = 90 deg: N_f = 3.63e+04
```

**On a supplied workbook:**

```bash
uv run multifat-pipeline --material 42CrMo4_QT --models LIUMAHADEVAN --results-dir Results/current/guides
```

## Comparison capabilities and outputs

- **Life:** native (`Nf_expected` = Eq. 23). Load errors are found by bisection on the native life.
- **DP comparison:** not supported. The index is a fatigue-limit diagnostic, and the life-level
  equivalent stress depends on $N_f$.
- No `_ext` variant.

## Verification and limitations

[`tests/methods/test_liu_mahadevan.py`](../../tests/methods/test_liu_mahadevan.py):

- **Eq. (19) / Table 1.** Values including the removable singular points; both reversed limits on
  the $\alpha$-cone for $0.5 \le s \le 1.28$.
- **Eq. (23).** It returns the input life on both S–N curves.
- **Figs. 2–5.** These are the mean absolute error per phase on the Papadopoulos et al. (1997)
  Table 1 data; the figures' Matake and McDiarmid curves equal that table's phase means, which
  confirms the data set.
  - Reproduced: hard steel at 0°, 60° and 90°, and 30NCD16 at 60°.
  - Not reproduced (strict xfails, unresolved): hard steel at 30°, 42CrMo4, 34Cr4 and 30NCD16.
    The balanced 90° out-of-phase rows come out about 10 % non-conservative here and small in
    the paper. No plane-rule or amplitude variant tried closes the gap.
- **Not reproducible.** Table 4, the fracture angles, needs Macha's loads. Figs. 10–13, the lives,
  need data sets not given in the paper.

Limitations:

- partial reproduction of the published comparison;
- 3D plane rule, shear amplitude and S–N form are repository choices;
- $t_{-1}/f_{-1} \ge 0.5$;
- slow load-error search (the life is re-solved at each trial load);
- a load error is undefined (NaN) when a trial load moves the life where $t_N/f_N < 0.5$: on
  Ti6Al4V_Berto (torsion slope $-0.035$ against $-0.11$ in tension) this happens for 17 of the 31
  assessed failures.

## References

- Y. Liu, S. Mahadevan (2005), Multiaxial high-cycle fatigue criterion and life prediction for
  metals, *International Journal of Fatigue* 27, 790–800.
  <https://doi.org/10.1016/j.ijfatigue.2005.01.003>
- I. V. Papadopoulos, P. Davoli, C. Gorla, M. Filippini, A. Bernasconi (1997), A comparative study
  of multiaxial high-cycle fatigue criteria for metals, *International Journal of Fatigue* 19(3),
  219–235. <https://doi.org/10.1016/S0142-1123(96)00064-3>
