Repository: aakay90/multiaxial-fatigue

# Method guides

One guide per implemented fatigue criterion. Each guide states the published formulation, what
the repository computes and where it departs from the source, which material constants are needed
and how they are obtained, a worked example that can be checked by hand, and the comparison
outputs the method supports.

The guides complement, and do not replace:

- the generated [method catalogue](../../METHODS.md) (status, evidence and DOI of every catalogued
  method, generated from `docs/catalogue/methods.json`);
- the [numerical method audit](../method-audit.md) (one line per implemented method and its audit
  decisions);

File: docs/method-guides/MWHS.md
# Modified Wu–Hu–Song (`MWHS`)

> **Registry name:** `MWHS` (and `MWHS_ext`) · **Catalogue entry:** [N28](../../METHODS.md#n28) ·
> **Source:** Wu, Li, Fang & Song (2017), <https://doi.org/10.1177/0954406217708214> ·
> **Implementation:** [`cp_methods/mwhs.py`](../../src/multifat/models/cp_methods/mwhs.py)

## Overview

- **Type and family:** strain-based critical-plane parameter that combines the Fatemi–Socie and
  Smith–Watson–Topper ideas.
- **Idea:** on the plane of maximum shear strain, the shear strain amplitude, which drives shear
  cracking, is added to an SWT-like normal term, $\sqrt{\sigma_{n,\max}\Delta\varepsilon_n/E}$, which
  drives tensile opening. The normal term is weighted by $\tfrac12(1 + \sigma_{n,\max}/\sigma_y)$.
  This replaces the life-dependent weight $k$ of the earlier WHS parameter, so that only torsional
  fatigue properties are needed.
- **Proposed for:** low-cycle multiaxial fatigue of the Ni-based superalloy GH4169 under
  proportional and non-proportional tension–torsion. It is also applied to pure titanium,
  titanium BT9, S45C steel and 1045 steel.
- **Status:** implemented for the declared repository scope. Eq. (19) was checked on the paper,
  and Fig. 14 is reproduced (see [Verification](#verification-and-limitations)). The life
  comparisons of the paper are figures only.

## Original formulation

Wu et al. (2017, Eq. 19):

```math
\frac{\Delta\gamma_{\max}}{2} + \frac12\left(1 + \frac{\sigma_{n,\max}}{\sigma_y}\right)
\left(\frac{\sigma_{n,\max}\,\Delta\varepsilon_n}{E}\right)^{0.5}
= \frac{\tau_f'}{G}(2N_f)^{b_0} + \gamma_f'(2N_f)^{c_0},
```

evaluated on the maximum shear strain plane, where:

- $\Delta\gamma_{\max}/2$ is the maximum engineering shear strain amplitude;
- $\sigma_{n,\max}$ and $\Delta\varepsilon_n$ are the maximum normal stress and the normal strain
  range on that plane;
- $\sigma_y$ is the yield strength.

The earlier WHS parameter, Eq. (13), weighted the normal term by a constant $k$. Eq. (18) shows
that $k$ must vary with life (Fig. 12); the paper suggests 0.6 for GH4169. The modification removes
$k$.

## Repository implementation

On every candidate plane (normal = local $z$ axis):

```math
\mathrm{DP} = \gamma_a + \frac12\left(1 + \frac{\sigma_{n,\max}}{S_y}\right)\sqrt{\frac{\sigma_{n,\max}\,\Delta\varepsilon_n}{E}},
\qquad \sigma_{n,\max} = \max(\sigma_{n,m} + \sigma_{n,a}, 0).
```

DP is dimensionless.

- `MWHS`: DP on the plane of largest shear strain range; among tied planes, the larger DP.
- `MWHS_ext`: the largest DP over all planes. This is a repository variant.

**Repository choices**

- *Out-of-phase shear range.* The longest chord of the shear-strain path
  (`np_shear_rule = "longest_chord"`). With it, the maximum shear strain plotted in Fig. 14(a) is
  reproduced at every phase angle; the `rss` rule is not.
- *Compression clipped.* $\sigma_{n,\max} < 0$ is set to 0. The square root needs a non-negative
  product, and a compressed plane then carries no normal term.
- *Monotonic yield strength and elastic strains.* The workbook `Sy` is used for $\sigma_y$, and
  strains are elastic. The source applies the parameter to measured elastic–plastic strains in the
  low-cycle regime.
- *Life.* A power-law master curve $\mathrm{DP} = A N_f^b$ replaces the torsional Coffin–Manson
  curve of Eq. (19). As in the source, it is fitted on the **fully reversed pure torsion failures**
  (`design_loading = "torsion"`), not on the tension tests used by the other methods
  ([README](README.md#from-damage-parameter-to-life-the-master-curve)). The single power law
  has no separate plastic term.

## Material constants and inputs

| Symbol | Python / workbook name | Unit | Source | Required |
| --- | --- | --- | --- | --- |
| $\sigma_y$ | `Sy` / Summary yield strength | MPa | workbook | yes, $> 0$ |
| $E$, $\nu$ | `E`, `nu` / Summary | MPa, – | workbook | yes |
| $\boldsymbol\sigma(t)$ | `S_mean`, `S_sin`, `S_cos` | MPa | Dataset sheet | yes |

## Calibration

MWHS has no fitted criterion constant; this is its stated advantage over WHS. The life follows
from torsion tests alone.

1. **Original procedure.** The torsional Coffin–Manson constants $\tau_f'$, $b_0$, $\gamma_f'$, $c_0$,
   fitted on pure torsion tests, give the life (Eq. 19). The uniaxial tests then validate the
   parameter (Fig. 13).
2. **Repository.** The master curve $A$, $b$ is fitted on the fully reversed pure torsion failures
   of the workbook, which are reported as design rows (`Flag = 0`). The uniaxial tension tests are
   predictions (`Flag = 1`), as in the paper. A workbook without at least two such torsion
   failures with distinct lives skips MWHS, with the reason in the run report.

MWHS therefore uses a design set different from the other methods. Comparisons restricted to
common observations (`--common-methods`) report this, and should be run with `--flag_filter other`.

With elastic strains, the uniaxial parameter on the 45° plane is

```math
\mathrm{DP} = (1+\nu)\frac{\sigma_a}{E} + \frac12\left(1 + \frac{\sigma_a}{2S_y}\right)\frac{\sigma_a}{E}\sqrt{\frac{1-\nu}{2}},
```

and the torsional parameter is $\mathrm{DP} = 2(1+\nu)\tau_a/E$. The implied torsion-to-tension
limit ratio therefore depends on $\sigma_a/S_y$.

## Worked example

GH4169 elastic constants and yield strength (paper's Table 3) with $\nu = 0.3$; synthetic loads.

```python
import numpy as np

from multifat.models.registry import get_models
from multifat.planes.sampling import build_R_list

E, nu, Sy = 198500.0, 0.3, 1083.1  # MPa, -, MPa: GH4169 E and sigma_y (paper's Table 3)
mwhs = get_models(["MWHS"])[0]
params = {"Sy": Sy, "E": E, "nu": nu}
planes = build_R_list(n1=20, n2=40)
zero = np.zeros((3, 3))


def hooke(S):
    """Isotropic linear-elastic strain tensor (tensorial shear components)."""
    return ((1 + nu) * S - nu * np.trace(S) * np.eye(3)) / E


def evaluate(S_sin, S_cos=zero):
    """MWHS and MWHS_ext of S(t) = S_sin sin(wt) + S_cos cos(wt), elastic strains."""
    result = mwhs.evaluate_case(
        S0=S_sin, S1=-S_sin, E0=hooke(S_sin), E1=-hooke(S_sin), params=params, R_list=planes,
        harmonics={"S_mean": zero, "S_sin": S_sin, "S_cos": S_cos,
                   "E_sin": hooke(S_sin), "E_cos": hooke(S_cos)},
    )  # fmt: skip
    return result.values[""], result.values["_ext"]


s_a, t_a = 600.0, 400.0
tension, tension_ext = evaluate(np.diag([s_a, 0.0, 0.0]))
torsion_tensor = np.zeros((3, 3))
torsion_tensor[0, 1] = torsion_tensor[1, 0] = t_a
torsion, _ = evaluate(torsion_tensor)

# 45 deg plane in tension: gamma_a = (1+nu) s/E, sigma_n,max = s/2, d_eps_n = (1-nu) s/E
hand = (1 + nu) * s_a / E + 0.5 * (1 + s_a / 2 / Sy) * (s_a / E) * np.sqrt((1 - nu) / 2)
assert abs(tension - hand) < 1e-9 * hand
# torsion: gamma_a = tau/G on the plane of tau_xy, no normal stress there
assert abs(torsion - 2 * (1 + nu) * t_a / E) < 1e-9 * torsion

# 90 deg out-of-phase tension-torsion, sigma_a = 2 tau_a
oop, oop_ext = evaluate(np.diag([400.0, 0.0, 0.0]), 200.0 * (torsion_tensor / t_a))

print(f"MWHS tension 600 MPa: {tension:.6f} (MWHS_ext {tension_ext:.6f})")
print(f"MWHS torsion 400 MPa: {torsion:.6f}")
print(f"MWHS 90 deg out of phase: {oop:.6f} (MWHS_ext {oop_ext:.6f})")
```

Output:

```text
MWHS tension 600 MPa: 0.005071 (MWHS_ext 0.005556)
MWHS torsion 400 MPa: 0.005239
MWHS 90 deg out of phase: 0.004571 (MWHS_ext 0.004571)
```

In tension, `MWHS_ext` finds a larger DP on a plane closer to the load axis than the 45° plane of
maximum shear strain, as for [FS](FS.md) and [MKBM](MKBM.md).

**On a supplied workbook:**

```bash
uv run multifat-pipeline --material Al7075_T6 --models MWHS --all-variants --results-dir Results/current/guides
```

## Comparison capabilities and outputs

- **Life:** master curve (`Nf_expected`) fitted on the torsion failures, not the torsional
  strain–life curve with its plastic term.
- **DP comparison:** supported. DP is not homogeneous in the load, so use `Error_load` to compare
  with other methods.
- **`_ext`:** available; maximum DP over planes.

## Verification and limitations

[`tests/methods/test_mwhs.py`](../../tests/methods/test_mwhs.py) checks Fig. 14 for the GH4169 test
with $\varepsilon_a = 0.612$ %, $\gamma_a = 0.88$ %, $\sigma_a = 788.6$ MPa and $\tau_a = 404$ MPa.
The evaluation uses the measured strain amplitudes, $\nu = 0.48$ (Table 3) and the stresses of
the test:

- (a), the maximum shear strain amplitude, is reproduced within 2 % at all seven phase angles,
  0°–90°;
- (b), the normal term of Eq. (19), is reproduced within 5 % from 0° to 75°. At 90° the
  evaluation gives 0.0039 against 0.0049 read from the figure; this is unresolved and kept as a
  strict expected failure.

The module also checks the uniaxial and torsional closed forms with elastic strains, and the
clipping of compression.

Not reproduced: the life correlations of Figs. 15–19, which are figures only and use measured
elastic–plastic strains and the torsional Coffin–Manson curve.

Limitations:

- elastic strains on the workbooks, while the parameter was proposed for low-cycle fatigue;
- monotonic instead of cyclic yield strength.

## References

- Z. R. Wu, X. Li, L. Fang, Y. D. Song (2017), Evaluation of multiaxial fatigue life prediction
  criteria for Ni-based superalloy GH4169, *Proceedings of the IMechE, Part C: Journal of
  Mechanical Engineering Science*. <https://doi.org/10.1177/0954406217708214>
- Z. R. Wu, X. T. Hu, Y. D. Song (2014), Multiaxial fatigue life prediction for titanium alloy TC4
  under proportional and nonproportional loading, *International Journal of Fatigue* 59, 170–175.

File: docs/method-guides/OTT.md
# OTT — Cycle-Based Reduced Ottosen Criterion

**Registry name:** `OTT`  
**Family:** Invariant, master-curve life  
**Source file:** [`src/multifat/models/invariant_methods/ottosen.py`](../../src/multifat/models/invariant_methods/ottosen.py)

## Overview

`OTT` implements the cycle-based reduced form of the continuum Ottosen endurance surface formulated by Tveit, Reyes & Erduran (2024). It pairs a non-quadratic Hershey–Hosford deviatoric norm (controlled by $t_{-1}/b_{-1}$) with the mean first stress invariant $I_{1,m}$ calibrated against zero-to-maximum ($R = 0$) bending strength.

## Original formulation

In Tveit, Reyes & Erduran (2024), Eqs. (11)–(17) (p. 6), fatigue endurance requires

```math
\sigma_{e,a} + A\,I_{1,m} \le S_0,
```

where the mean hydrostatic stress is $I_{1,m} = \frac{1}{2}(\min_P I_1 + \max_P I_1)$ (Eq. 12), the proportional Hershey–Hosford effective stress amplitude of exponent $m$ is (Eq. 13)

```math
\sigma_{e,a} = \left(\frac{|s_{1,a} - s_{2,a}|^m + |s_{2,a} - s_{3,a}|^m + |s_{3,a} - s_{1,a}|^m}{2}\right)^{\!1/m},
```

and the three material parameters satisfy Eqs. (14)–(17):

```math
S_0 = b_{-1}, \qquad A = \frac{2 b_{-1}}{b_0} - 1, \qquad
\kappa = \frac{t_{-1}}{b_{-1}} = \left(1 + 2^{m-1}\right)^{-1/m}.
```

## Repository implementation

The entire left-hand side $\sigma_{e,a} + A\,I_{1,m}$ is reported in MPa as the damage parameter correlated with fatigue life. For proportional cycles `ott_parameter` recovers the closed-form Eq. (13) value identically.

**Repository choices and departures.**
- *Mean-stress strength `b_0` fallback:* $b_0$ is read via explicit `A_OTT` when provided; otherwise from `Sig0` (the $R = 0$ strength), or from the Böhme et al. (2026) Eq. (1) estimate built from `Su` and `Sigm1`.
- *Exponent `m` inversion and cap:* When `m_OTT` is omitted, $m$ is solved by bisecting $\kappa = \tau_{-1}/\sigma_{-1}$ over $[1.0, 2.7670]$; values with $\kappa \ge 0.58524$ are capped at `M_CAP = 2.7670` (the maximum of Eq. 17) and values with $\kappa \le 0.5$ clamp to $m = 1.0$.
- *Non-proportional bounding ball:* Tveit et al. (2024) request the smallest hypersphere enclosing the deviatoric path without specifying an algorithm. Because the Hershey–Hosford effective stress is a centrally symmetric norm and single-harmonic paths are symmetric about `S_mean`, `ott_parameter` places the ball centre at `S_mean` and maximizes $\sigma_e(S(t) - S_{\text{mean}})$ over 720 phase angles across one period.

## Material constants and inputs

| Symbol | Workbook key | Python name | Unit | Notes |
|---|---|---|---|---|
| $b_{-1}$ | `Sigm1` | `Sigm1` | MPa | Required fully reversed bending/axial endurance limit |
| $t_{-1}$ | `Taum1` | `Taum1` | MPa | Required fully reversed torsional endurance limit |
| $m$ | `m_OTT` | `m_OTT` | — | Optional Hershey–Hosford exponent (capped at `2.767`) |
| $A$ | `A_OTT` | `A_OTT` | — | Optional mean-stress sensitivity factor |
| $b_0$ | `Sig0` | `Sig0` | MPa | Optional $R = 0$ normal endurance limit |
| $\sigma_u$ | `Su` | `Su` | MPa | Optional UTS used only for Böhme $b_0$ estimate |

## Calibration

No additional optional parameters are fitted statistically; `m_OTT` and `A_OTT` are derived analytically from standard workbook constants.

## Worked example

Compare in-phase and $90^\circ$ out-of-phase combined bending–torsion with mean axial tension on steel ($b_{-1} = 433\,\text{MPa}$, $t_{-1} = 250\,\text{MPa}$, $b_0 = 700\,\text{MPa}$):

```python
import numpy as np
from multifat.models.invariant_methods.ottosen import OttosenReduced, m_of_kappa

bt = lambda s, t: np.array([[s, t, 0.0], [t, 0.0, 0.0], [0.0, 0.0, 0.0]])
Z = np.zeros((3, 3))
p = {"Sigm1": 433.0, "Taum1": 250.0, "Sig0": 700.0}
m_val = m_of_kappa(p["Taum1"] / p["Sigm1"])
v_ip = OttosenReduced().evaluate_case(
    S0=Z, E0=Z, S1=Z, E1=Z, params=p,
    harmonics=dict(S_mean=bt(100.0, 0.0), S_sin=bt(300.0, 150.0), S_cos=Z),
).values[""]
v_np = OttosenReduced().evaluate_case(
    S0=Z, E0=Z, S1=Z, E1=Z, params=p,
    harmonics=dict(S_mean=bt(100.0, 0.0), S_sin=bt(300.0, 0.0), S_cos=bt(0.0, 150.0)),
).values[""]
assert np.isclose(m_val, 2.0, atol=1e-3) and v_ip > v_np
print(f"m = {m_val:.4f}, OTT (in-phase) = {v_ip:.2f} MPa, OTT (90-deg) = {v_np:.2f} MPa")
```

Output:

```text
m = 2.0007, OTT (in-phase) = 420.57 MPa, OTT (90-deg) = 323.71 MPa
```

Batch CLI evaluation:

```bash
multifat-run --model OTT
```

## Comparison capabilities and outputs

`OTT` sets `ComparisonCapabilities(life_prediction="master_curve", dp_comparison=True, dp_reference="master_curve")` and returns a single unlabelled metric `""` in MPa.

## Verification and limitations

- **Software verification (paper reproduction).** In [`tests/methods/test_ottosen.py`](../../tests/methods/test_ottosen.py), every in-phase row of Tveit et al. (2024) Table A.1 matches the printed error index `Err` for both modified ($m$) and original ($m = 2$) variants within rounding tolerance. Out-of-phase Table A.1 rows agree within $0.8$ percentage points against the paper's incremental Runge–Kutta steady state (except 30NCD16 at $\phi = 90^\circ$, where Table A.1 prints `0.00` while the reduced closed form returns $-26\%$ to $-34\%$, marked strict `xfail`).
- **Exponent range restriction.** Because Eq. (17) reaches its global maximum $\kappa_{\max} \approx 0.58524$ at $m = 2.7670$, steels with $t_{-1}/b_{-1} > 0.585$ clamp to `M_CAP = 2.7670`.

## References

- Tveit, Ø., Reyes, A., & Erduran, E. (2024). A reduced continuum-based fatigue criterion for proportional and non-proportional multiaxial loading. *Results in Engineering*, 22, 102171. [doi:10.1016/j.rineng.2024.102171](https://doi.org/10.1016/j.rineng.2024.102171)
- Ottosen, N. S., Stenström, R., & Ristinmaa, M. (2008). Continuum approach to high cycle fatigue modeling. *International Journal of Fatigue*, 30(6), 996–1006.
- Shared conventions and symbol definitions: [`docs/method-guides/README.md`](README.md), [`docs/notation.md`](../notation.md), [`docs/method-audit.md`](../method-audit.md).

File: docs/method-guides/README.md
# Method guides

One guide per implemented fatigue criterion. Each guide states the published formulation, what
the repository computes and where it departs from the source, which material constants are needed
and how they are obtained, a worked example that can be checked by hand, and the comparison
outputs the method supports.

The guides complement, and do not replace:

- the generated [method catalogue](../../METHODS.md) (status, evidence and DOI of every catalogued
  method, generated from `docs/catalogue/methods.json`);
- the [numerical method audit](../method-audit.md) (one line per implemented method and its audit
  decisions);
- [comparison capabilities](../comparison-capabilities.md) and the
  [calibration workflow](../calibration-workflow.md).

When a guide and the source code disagree, the code is what runs: please open an issue. Every
Python example in these guides is executed by `tests/test_method_guides.py`, so the printed
numbers are checked on every CI run.

## Available guides

The most widely used criteria are documented first.

| Guide | Registry name | Family | Damage parameter (DP) | Material constants |
| --- | --- | --- | --- | --- |
| [Findley](FIN.md) | `FIN`, `FIN_ext` | Critical plane, stress | $\tau_a + k\,\sigma_{n,\max}$ (MPa) | `k_FI` |
| [Fatemi–Socie](FS.md) | `FS`, `FS_ext` | Critical plane, strain | $\gamma_a\,(1 + k\,\sigma_{n,\max}/\sigma_y)$ (–) | `k_FS`, `Sy`, `E`, `nu` |
| [Smith–Watson–Topper](SWT.md) | `SWT`, `SWT_ext` | Critical plane, energy-like | $\sigma_{n,\max}\,\varepsilon_{n,a}$ (MPa) | `E`, `nu` |
| [Matake](MATAKE.md) | `MATAKE`, `MATAKE_ext` | Critical plane, stress | $\tau_a + (2t_{-1}/f_{-1} - 1)\,\sigma_{n,\max}$ (MPa) | `Sigm1`, `Taum1` |
| [McDiarmid](MCD.md) | `MCD`, `MCD_ext` | Critical plane, stress | $\tau_a + t_{-1}\sigma_{n,\max}/(2S_u)$ (MPa) | `Taum1`, `Su` |
| [Modified Wöhler Curve Method](MWCM.md) | `MWCM` | Critical plane, stress | $\tau_a/\tau_{A,\mathrm{Ref}}(\rho)$ (index) | `Sigm1`, `Taum1` |
| [Crossland](CROSSLAND.md) | `CROSSLAND` | Stress invariants | $(\sqrt{J_{2,a}} + \kappa\,\sigma_{H,\max})/t_{-1}$ (index) | `Sigm1`, `Taum1` |
| [Sines](SINES.md) | `SINES` | Stress invariants | $(\sqrt{J_{2,a}} + \kappa\,\sigma_{H,m})/t_{-1}$ (index) | `Sigm1`, `Taum1`, `Su` |
| [Dang Van](DANGVAN.md) | `DANGVAN` | Mesoscopic | $\sigma_{eq,DV}/f_{-1}$ (index) | `Sigm1`, `Taum1` |
| [Papadopoulos](PAPADOPOULOS.md) | `PAPADOPOULOS` | Mesoscopic, integral | $\gamma_N/t_{-1}$, Eq. (41) (index) | `Sigm1`, `Taum1` |
| [Böhme–Papuga](BP.md) | `BP` | Integral | $\sqrt{\langle a\tau_a^2 + b\sigma_{n,a}^2 + c\tau_a\tau_m + d\sigma_{n,a}\sigma_{n,m}\rangle}/s_{-1}$ (index) | `Sigm1`, `Taum1`, `Sig0`/`Tau0` or `Su` |
| [CAIM](CAIM.md) | `CAIM` | Critical plane + integral | $\sqrt{\max(a\tau_a^2 + b\sigma_{n,a}^2) + \langle c\tau_a\tau_m + d\sigma_{n,a}\sigma_{n,m}\rangle}/s_{-1}$ (index) | as BP |
| [Papuga–Růžička PCr](PCR.md) | `PCR` | Critical plane, stress | $\max\sqrt{a_c C_a^2 + b_c(N_a + t_{-1}N_m/f_0)}/f_{-1}$ (index) | `Sigm1`, `Taum1`, `Sig0` or `Su` |
| [Papuga–Růžička PI](PI.md) | `PI` | Integral | $\sqrt{\langle a_I C_a^2 + b_I(N_a + \kappa N_m)\rangle}/f_{-1}$ (index) | `Sigm1`, `Taum1` |
| [Morel](MOREL.md) | `MOREL` | Mesoscopic, native life | $T_S/T_{S,\lim}$ (index); life from Eq. (38) | `Sigm1`, `Taum1`; $p, q, r$ fitted |

Guides still to be written follow the same [template](TEMPLATE.md). Until a guide exists, use the
method's entry in the [catalogue](../../METHODS.md), its line in the
[method audit](../method-audit.md) and its module docstring under `src/multifat/models/`.

## What every method shares

### Load history and sign conventions

Every observation is a constant-amplitude, single-harmonic stress history

```math
\boldsymbol\sigma(t) = \boldsymbol\sigma_m + \boldsymbol\sigma_s \sin\omega t + \boldsymbol\sigma_c \cos\omega t
```

stored as the harmonic tensors `S_mean`, `S_sin` and `S_cos` (MPa). Strain tensors `E_mean`,
`E_sin`, `E_cos` follow from the stresses by isotropic linear elasticity with the workbook `E` and
`nu`; the workflow does not simulate cyclic plasticity. Tensor shear strains are tensorial
($\varepsilon_{ij}$); engineering shear strain is $\gamma_{ij} = 2\varepsilon_{ij}$. Symbols follow
[notation.md](../notation.md).

### Critical-plane search

Critical-plane criteria (`FIN`, `FS`, `SWT`, `MATAKE`, `MCD`, `MWCM`, …) are evaluated on a
522-plane grid (`build_R_list(n1=20, n2=40)`), completed with analytical seed planes and a local
refinement of the plane normal. On each plane the local $z$ axis is the normal, and the components
$xz$, $yz$ are the two in-plane shear components. For an out-of-phase history the shear vector on a
plane describes an ellipse with semi-axes $a \ge b$; the amplitude used is

| `np_shear_rule` | Shear amplitude | Used by |
| --- | --- | --- |
| `rss` (default) | $\sqrt{a^2 + b^2}$ | methods whose source gives no rule (e.g. FIN, MATAKE, MCD) |
| `longest_chord` | $a$ (half the longest chord, radius of the minimum circumscribed circle) | FS, MWCM, MKBM, LI, LIU2021, VSE, MMCCM |

For proportional loading $b = 0$ and the two rules coincide. See
[shear-amplitude.md](../shear-amplitude.md).

Each critical-plane method returns two values:

- `NAME`: the DP on the plane that maximises the method's **selection metric** (for example the
  shear strain range for FS); ties are resolved towards the larger DP;
- `NAME_ext`: the largest DP over all planes. This is a repository variant, not necessarily the
  author's plane rule. For methods whose metric is the DP itself (FIN) the two coincide.

### From damage parameter to life: the master curve

Unless a method declares its own life law (MDC, MMCCM, MOREL, TVEIT2025), the life is obtained
from a power-law master curve fitted to the **design set**: the uniaxial tension failures at
$R = -1$ (`Flag = 0` in the CSV),

```math
\mathrm{DP} = A\,N_f^{\,b}, \qquad \hat N_f = \left(\mathrm{DP}/A\right)^{1/b},
```

by least squares in $\ln \mathrm{DP}$ versus $\ln N_f$ (`multifat.eval.fitting`). All other failures
(`Flag = 1`) are predicted with the inverted curve. Run-outs (`Flag = 2`) are evaluated but never
enter a fit or an error statistic. This is an **assessment-layer** life law shared by all methods,
not the life law of the original author. The life error is
$\mathrm{Error\_ln} = \ln(N_{f,\exp}/\hat N_f)$ and the damage-space error is
$\mathrm{Error\_log10\_dp} = \log_{10}(\mathrm{DP\_fit}/\mathrm{CP\_value})$ (see
[comparison capabilities](../comparison-capabilities.md#error-statistics-and-observation-roles)).

### Calibration of method constants

Method constants come, in this order of precedence, from

1. the workbook `Summary` sheet (a column named after the constant, e.g. `k FI`);
2. a calibration record passed with `multifat-pipeline --constants FILE` (a file under
   `Calibrations/` or an earlier `<MATERIAL>_calibration.json`);
3. the calibration that `multifat-pipeline` runs for the constants that are still missing. It is
   written to `<MATERIAL>_calibration.json` in the results folder, never into the workbook.

The repository calibrates the one-parameter plane constants (`k_FS`, `k_FI`, `L_LI`, `k_MGSE`,
`a_MSWT`) by **minimising the scatter** of the uniaxial tension and torsion failures at $R=-1$
around one master curve: for each trial value, DP is evaluated on every selected test, the power
law above is fitted, and the standard deviation of the residuals in $\ln N_f$ is minimised by a
grid search with refinement. This makes tension and torsion lives collapse on a single curve at
finite life. It is generally **not** the calibration printed by the original authors, which
usually matches two fatigue limits; each guide states the difference. On a fatigue-limit dataset
(run-outs only), a missing plane constant is chosen so that the R = -1 tension and torsion limits
give the same DP (`multifat.eval.endurance`).

> [!IMPORTANT]
> The torsion failures used to calibrate a plane constant are currently reported as `Flag = 1`
> (assessment) rows, not as design rows. Their errors are therefore not independent of the
> calibration. Use `summary_error_stats_by_role.csv` with this in mind; the held-out validation
> protocol is tracked in [issue #14](https://github.com/andreachiocca/multiaxial-fatigue/issues/14).

Calibration is not validation: an error statistic computed on tests that fed a constant or the
master curve measures the fit, not the predictive accuracy.

### Running one method

```bash
# Calibrate the missing constants, run FIN and FIN_ext on one material, compare.
uv run multifat-pipeline --material Al7075_T6 --models FIN --all-variants --results-dir Results/current/guides

# Reuse constants from a calibration record instead of calibrating.
uv run multifat-pipeline --material Al7075_T6 --models FIN --all-variants \
    --constants Results/current/guides/Al7075_T6_calibration.json --results-dir Results/current/guides_reuse
```

The results folder then holds:

| File | Content |
| --- | --- |
| `<MODEL>_<MATERIAL>.csv` | one row per test: `CP_value` (DP), `Nf_exp`, `Nf_expected`, `DP_fit`, `Flag`, errors, identities |
| `<MATERIAL>_calibration.json` | calibrated constants, objective, selected test IDs, provenance (workbook hash, git revision) |
| `<MATERIAL>_run_report.tsv` | status of each model (`ok`, `skipped` with the reason) |
| `<MATERIAL>_validation.txt` | workbook checks |
| `Comparison/` | error statistics, plots and LaTeX tables |

File: docs/method-guides/RFB.md
# RFB — Robert, Fogue & Bahuaud (1994) Integral Criterion

**Registry name:** `RFB`  
**Family:** Integral, stress, master-curve life  
**Source file:** [`src/multifat/models/integral_methods/robert_fogue_bahuaud.py`](../../src/multifat/models/integral_methods/robert_fogue_bahuaud.py)

## Overview

`RFB` integrates a plane-wise linear combination of maximum projected shear-stress amplitude, normal stress amplitude, and normal mean stress over the unit sphere in root-mean-square form. Three weighting parameters $(a, b, d)$ calibrate the integral to uniaxial reversed, torsional reversed, and pulsating tension limits.

## Original formulation

In Robert, Fogue & Bahuaud (1994), Eqs. (8), (15)–(25), and the Appendix (reduced with $c = 0$, Eq. 25), the plane damage measure for normal $\mathbf{h}$ is

```math
E_h = a \max_{\psi} \tau_{h\psi,a} + b\,\sigma_{hh,a} + d\,\sigma_{hh,m},
```

and the multiaxial failure condition averages $E_h^2$ uniformly over the sphere $S$ ($|S| = 4\pi$):

```math
E = \frac{1}{s_{-1}} \sqrt{\frac{1}{4\pi}\int_S E_h^2\,dS} = 1.
```

Setting $k = s_{-1}^2 / t_{-1}^2$, Eqs. (20), (21), and (24) fix $(a, b, d)$ for $0.577 < t_{-1}/s_{-1} < 0.866$:

```math
D = 225\left(1 - \frac{8(k - 3)^2}{25}\right), \qquad
b^2 = \frac{15 - \sqrt{D}}{2}, \qquad
a^2 = \frac{12 k - 21 + b^2}{2},
```

```math
d = \frac{-(3b + 2a) + \sqrt{(3b + 2a)^2 + 3\,(60 s_{-1}^2 / s_0^2 - 15)}}{3}.
```

## Repository implementation

**Spherical quadrature and shear projection.** The unit hemisphere is integrated on a fixed $48 \times 192$ Gauss–Legendre grid (`GRID = (48, 192)`). For single-harmonic stress cycles, $\max_\psi \tau_{h\psi,a}$ equals the minimum circumscribed circle radius `tau_a` on plane $\mathbf{h}$.

**Repository choices and departures.**
- *Published misprint corrections:* Source Eq. (16) prints $1/\pi$ instead of $1/(4\pi)$ (violating Eqs. 8 and 18–24), the Appendix omits the factor $1/2$ under the square root for $a$ (violating Eqs. 20 and 24), and Eq. (18) prints $E$ where $E^2$ is intended. The repository enforces the mathematically consistent $1/(4\pi)$ normalization and the $1/2$ factor in $a$.
- *Strength inputs:* Fixed-life strengths at target $N$ in the paper are mapped to workbook endurance limits (`Sigm1`, `Taum1`, and `Sig0` or the Böhme et al. 2026 Eq. 1 estimate of $s_0$ from `Su`), returning the scalar validity index $E$ (`I` in Eq. 27).
- *Ratio domain:* Ratios outside $0.577 < t_{-1}/s_{-1} < 0.866$ raise `ValueError`.

## Material constants and inputs

| Symbol | Workbook key | Python name | Unit | Notes |
|---|---|---|---|---|
| $s_{-1}$ | `Sigm1` | `Sigm1` | MPa | Required reversed tension/bending endurance limit |
| $t_{-1}$ | `Taum1` | `Taum1` | MPa | Required reversed torsion endurance limit ($0.577 < t_{-1}/s_{-1} < 0.866$) |
| $s_0$ | `Sig0` | `Sig0` | MPa | Optional $R = 0$ endurance limit; estimated via Böhme et al. (2026) from `Su` when absent |
| $\sigma_u$ | `Su` | `Su` | MPa | Optional UTS used only to estimate `Sig0` |

## Calibration

No model-specific parameters are fitted statistically; $(a, b, d)$ follow analytically from the three fatigue limits.

## Worked example

Evaluate combined reversed bending and torsion ($\sigma_a = 250\,\text{MPa}$, $\tau_a = 120\,\text{MPa}$) on the steel parameters of Table 2 ($s_{-1} = 361\,\text{MPa}$, $t_{-1} = 228\,\text{MPa}$, $s_0 = 600\,\text{MPa}$):

```python
import numpy as np
from multifat.models.integral_methods.robert_fogue_bahuaud import RobertFogueBahuaud

S = np.array([[250.0, 120.0, 0.0], [120.0, 0.0, 0.0], [0.0, 0.0, 0.0]])
Z = np.zeros((3, 3))
p = {"Sigm1": 361.0, "Taum1": 228.0, "Sig0": 600.0}
val = RobertFogueBahuaud().evaluate_case(S0=S, S1=-S, E0=Z, E1=Z, params=p).values[""]
assert np.isclose(val, 0.8698, atol=1e-3)
print(f"RFB = {val:.4f}")
```

Output:

```text
RFB = 0.8698
```

Batch CLI evaluation:

```bash
multifat-run --model RFB
```

## Comparison capabilities and outputs

`RFB` sets `ComparisonCapabilities(life_prediction="master_curve", dp_comparison=True, dp_reference="master_curve")` and outputs a single dimensionless index `""` calibrated to $1$ at the endurance limit.

## Verification and limitations

- **Software verification (paper reproduction).** In [`tests/methods/test_robert_fogue_bahuaud.py`](../../tests/methods/test_robert_fogue_bahuaud.py), Eqs. (19)–(24) hold to `4e-4`, and 52 of 59 rows in Tables 1–3 of Robert et al. (1994) reproduce $I$ within rounding (`0.006`). Six biaxial tension–pressure rows in Table 1 (rows 1, 2, 5, 6, 7, 12) differ by `0.006`–`0.015` and Table 3 row 11 ($\delta = 45^\circ$, printed `1.04` vs `1.073`, breaking its own phase trend) remain strict `xfail`s.
- **Strength ratio limitation.** Milder or hyper-ductile metals with $t_{-1}/s_{-1} \notin (0.577,\,0.866)$ fall outside the real-coefficient domain of Eq. (20).

## References

- Robert, J. L., Fogue, M., & Bahuaud, J. (1994). Fatigue life prediction under three-dimensional loading conditions based on an integral approach. In *Automation in Fatigue and Fracture*, ASTM STP 1231 (pp. 369–387). [doi:10.1520/STP13959S](https://doi.org/10.1520/STP13959S)
- Shared conventions and symbol definitions: [`docs/method-guides/README.md`](README.md), [`docs/notation.md`](../notation.md), [`docs/method-audit.md`](../method-audit.md).

File: docs/method-guides/SSF.md
# Stress scale factor (`SSF`)

> **Registry name:** `SSF` · **Catalogue entry:** [N24](../../METHODS.md#n24) ·
> **Source:** Anes, Reis, Li, Fonte & de Freitas (2014), <https://doi.org/10.1016/j.ijfatigue.2013.05.004> ·
> **Implementation:** [`invariant_methods/ssf.py`](../../src/multifat/models/invariant_methods/ssf.py)

## Overview

- **Type and family:** stress-based equivalent shear stress with a material-specific,
  load-dependent scale factor between axial and shear stress.
- **Idea:** criteria such as Crossland, Matake or Dang Van weight the axial stress against the
  shear stress with a constant derived from the fatigue limits. Anes et al. measure this "stress
  scale factor" (ssf) on proportional tension–torsion tests and find that it depends on the
  axial stress level and on the amplitude ratio. They fit an ssf surface. Along a non-proportional
  path, the instantaneous ssf turns each instant of the axial stress into an equivalent shear
  stress.
- **Mean stress:** not addressed (all tests at $R = -1$).
- **Proposed for:** finite-life tension–torsion fatigue of high-strength 42CrMo4.
- **Status:** implemented with the published surface only (maintainer decision). Eqs. (29)–(31)
  and Tables 4–10 were checked on the paper.

## Original formulation

Anes et al. (2014, Eqs. 29–31):

```math
\tau_{eqv} = \max_t\left[\tau(t) + \mathrm{ssf}(\lambda,\sigma)\,\sigma(t)\right],
\qquad \lambda = \tan^{-1}\frac{\tau}{\sigma},
```

```math
\mathrm{ssf}(\sigma,\lambda) = a + b\sigma + c\sigma^2 + d\sigma^3 + f\lambda^2 + g\lambda^3 + h\lambda^4 + i\lambda^5,
```

with $a = 2.69$, $b = -9.90\times10^{-3}$, $c = 1.69\times10^{-5}$, $d = -9.52\times10^{-9}$,
$f = -5.99$, $g = 11.72$, $h = -8.04$, $i = 1.63$ ($\sigma$ in MPa, $\lambda$ in rad; there is no
$e$ term).

**Calibration of the surface (Tables 4–9).**
1. For each proportional case, axial ($AD$) and shear ($AB$) S–N trend lines are fitted, together
   with the pure-shear reference curve ($AC$, case 2: $\tau_a = 864.78\,N_f^{-0.061}$).
2. At each life, $\mathrm{ssf} = (AC - AB)/AD$, the shear increment needed to reach the
   pure-shear curve per unit axial stress.
3. Eq. (31) is regressed on these points ($R^2 = 0.98$).

**Life.** $\tau_{eqv}$ is compared with the pure-shear S–N curve.

**Non-proportional paths (Section 4.5).** The instantaneous stresses enter Eq. (31): $\lambda(t)$
and $\mathrm{ssf}(t)$ vary along the cycle (Figs. 12–14).

## Repository implementation

DP $= \tau_{eqv}$ (MPa), with the cycle sampled at 4096 points:

```math
\tau_{eqv} = \max_t\left[\,|\tau(t)| + \mathrm{ssf}\!\left(|\sigma(t)|, \tan^{-1}\tfrac{|\tau(t)|}{|\sigma(t)|}\right)|\sigma(t)|\,\right].
```

**Repository choices**

- *Published surface only (maintainer decision).*
  - The eight coefficients are required constants (`a_SSF` … `i_SSF`), so without them the model
    is skipped.
  - The paper's values are in
    [`Calibrations/42CrMo4_Reis/SSF_published.json`](../../Calibrations/42CrMo4_Reis/SSF_published.json).
    It is a published-constants record, read by `--constants`.
  - The per-material recalibration of the surface is not implemented.
- *Coefficients as printed (maintainer decision).* No refit. They miss the paper's Table 9 by up
  to 0.06.
- *Magnitudes.* $\lambda \in [0, \pi/2]$ and the sum uses $|\tau|$ and $|\sigma|$. The result
  therefore does not depend on axis sign conventions. It equals the signed form of Fig. 14
  wherever $\tau$ and $\sigma$ share the sign.
- *Scope.* Only fully reversed loading with one normal and one shear stress acting in the same
  plane (tension–torsion); anything else raises `LoadingScopeError`.
- *Range warning.* A warning is issued when $|\sigma|$ exceeds 737 MPa, the largest axial
  amplitude behind the fit.
- *Life.* The master curve is fitted on the pure torsion $R = -1$ failures
  (`design_loading = "torsion"`), the paper's reference curve. A power law is used, as in the
  paper.

## Material constants and inputs

| Symbol | Python / workbook name | Unit | Source | Required |
| --- | --- | --- | --- | --- |
| $a, b, c, d, f, g, h, i$ | `a_SSF` … `i_SSF` | MPa$^{-k}$, – | `--constants` record or workbook Summary | yes |
| $\boldsymbol\sigma(t)$ | `S_mean` (zero), `S_sin`, `S_cos` | MPa | Dataset sheet | yes |

## Calibration

1. **Original procedure.** The ssf surface needs proportional tension–torsion S–N data at several
   amplitude ratios plus pure tension and pure torsion (cases 1–5 of the paper).
2. **Repository.** The published surface for the paper's 42CrMo4.
   - The workbook `14_42CrMo4_Reis` holds the tests the surface was fitted on. Its SSF results are
     therefore **in-sample**: their errors measure the fit, not prediction (the paper's case 6 is
     the only test not used in the fit).
   - The master curve is fitted on the workbook's pure torsion failures.

## Worked example

Cases 4 and 6 of the paper with the published coefficients.

```python
import numpy as np

from multifat.models.invariant_methods.ssf import PUBLISHED, ssf_equivalent_shear, stress_scale_factor

zero = np.zeros((3, 3))


def harmonic(sigma_a, tau_a, delta_deg):
    """sigma_y = sigma_a sin wt, tau_xy = tau_a sin(wt + delta): (S_mean, S_sin, S_cos)."""
    d = np.radians(delta_deg)
    S_sin = np.array([[0, tau_a * np.cos(d), 0], [tau_a * np.cos(d), sigma_a, 0], [0, 0, 0]])
    S_cos = np.array([[0, tau_a * np.sin(d), 0], [tau_a * np.sin(d), 0, 0], [0, 0, 0]])
    return zero, S_sin, S_cos


# Proportional case 4 of the paper at 1e5 cycles (Table 7): sigma_a = 480, tau_a = 277 MPa
lam = np.arctan(277 / 480)
print(f"case 4: lambda = {lam:.2f} rad, ssf (Eq. 31) = {stress_scale_factor(480, lam, PUBLISHED):.3f} "
      f"(Table 7: 0.32), tau_eqv = {ssf_equivalent_shear(*harmonic(480, 277, 0), PUBLISHED):.1f} MPa "
      f"(pure-shear reference 428 MPa)")
# Non-proportional case 6 (Section 4.5): sigma_a = 510, tau_a = 294 MPa, 90 deg
print(f"case 6: tau_eqv = {ssf_equivalent_shear(*harmonic(510, 294, 90), PUBLISHED):.1f} MPa "
      f"(text p.31: 434 MPa)")
```

Output:

```text
case 4: lambda = 0.52 rad, ssf (Eq. 31) = 0.279 (Table 7: 0.32), tau_eqv = 411.0 MPa (pure-shear reference 428 MPa)
case 6: tau_eqv = 415.3 MPa (text p.31: 434 MPa)
```

The printed coefficients give 0.28 instead of Table 7's 0.32 for case 4. For case 6 they give
415 MPa instead of the 434 MPa of the text. Both gaps come from the rounding of the coefficients.

**On a supplied workbook:**

```bash
uv run multifat-pipeline --material 42CrMo4_Reis --models SSF --constants Calibrations/42CrMo4_Reis/SSF_published.json --results-dir Results/current/guides
```

The torsion S–N curve of this workbook is flat ($k \approx 16 > 15$, the paper's exponent is
$-0.061$), so only damage-parameter and load errors are reported.

## Comparison capabilities and outputs

- **Life:** master curve on $\tau_{eqv}$ fitted on the torsion failures.
- **DP comparison:** supported. $\tau_{eqv}$ is not homogeneous in the load (the ssf depends on
  $\sigma$), so use `Error_load` across methods.
- **Design set:** torsion instead of tension, as for `WANG2022`.
- No `_ext` variant.

## Verification and limitations

[`tests/methods/test_ssf.py`](../../tests/methods/test_ssf.py):

- **Tables 5–8.** They are reproduced from the Table 4 trend lines, i.e. the calibration
  procedure. Two printed cells are misprints and are strict xfails:
  - Table 5 prints $BC = 0$ for case 1, where it should be $AC - AB = AC$;
  - Table 8 prints $AC = 508$ at $10^3$ cycles, where it should be 567.

  In both cases the table's own ssf column uses the correct value.
- **Table 9.** Eq. (31) as printed matches it within 0.06, with an RMS gap below 0.035.
- **Figs. 13–14 (case 6).**
  - The ssf history spans 0.37–0.79, as in Fig. 13.
  - The peak $\tau_{eqv}$ is 415 MPa, within the coefficient gap of the printed 434 MPa. Matching
    within 1 % is a strict xfail.
- **Other checks:**
  - proportional peaks;
  - pure torsion as the reference;
  - the scope errors;
  - the published-constants record.

Limitations:

- one material, with in-sample results on its workbook;
- fully reversed tension–torsion only;
- printed coefficients rounded to three digits;
- a polynomial outside its fitted range is unreliable (warning above 737 MPa).

## References

- V. Anes, L. Reis, B. Li, M. Fonte, M. de Freitas (2014), New approach for analysis of complex
  multiaxial loading paths, *International Journal of Fatigue* 62, 21–33.
  <https://doi.org/10.1016/j.ijfatigue.2013.05.004>
