Repository: aakay90/multiaxial-fatigue

# Method guides

One guide per implemented fatigue criterion. Each guide states the published formulation, what
the repository computes and where it departs from the source, which material constants are needed
and how they are obtained, a worked example that can be checked by hand, and the comparison
outputs the method supports.

The guides complement, and do not replace:

- the generated [method catalogue](../../METHODS.md) (status, evidence and DOI of every catalogued
  method, generated from `docs/catalogue/methods.json`);
- the [numerical method audit](../method-audit.md) (one line per implemented method and its audit
  decisions);

File: docs/method-guides/SWTD.md
# SWTD — Deviatoric Smith–Watson–Topper Energy Parameter

**Registry name:** `SWTD`  
**Family:** Energy-based, deviatoric, master-curve life  
**Source file:** [`src/multifat/models/energy_based_methods/swtd.py`](../../src/multifat/models/energy_based_methods/swtd.py)

## Overview

`SWTD` replaces the normal-plane stress and strain of the classic Smith–Watson–Topper parameter with deviatoric stress and deviatoric strain components in order to apply an energy-type parameter even under compressive mean stresses where classical $\sigma_{n,\max}$ drops to zero.

## Original formulation

In Kujawski (2014), Eq. (25) (p. 7), the deviatoric Smith–Watson–Topper parameter is

```math
\mathrm{SWTD} = \max_{i \in \{1,2,3\}} \max\!\left(S_{\max,i}\,|e_{a,i}|,\; S_{\min,i}\,|e_{a,i}|\right),
```

where $S_{\max}, S_{\min}$ are the deviatoric stress tensors at the loading extrema and $e_{a,i}$ are the principal deviatoric strain amplitudes. Following Eqs. (23)–(24) of the paper, $S_{\max,i}$, $S_{\min,i}$, and $e_{a,i}$ are taken along the same principal axes.

## Repository implementation

For two-step histories `(S0, E0, S1, E1)`, the implementation diagonalizes the deviatoric strain amplitude $e_a = \frac{1}{2}\operatorname{dev}(E_0 - E_1)$ once, rotates $\operatorname{dev}(S_0)$ and $\operatorname{dev}(S_1)$ into that eigenvector basis (`shared eigenframe`), takes the diagonal entries $S_{\max,i}, S_{\min,i}$, and clamps negative products to $0$.

**Repository choices and departures.**
- *Shared eigenframe vs independent eigenvalue sorting:* Projecting $S_{\max}$ and $S_{\min}$ onto the principal axes of $e_a$ matches Eqs. (23)–(24) and reproduces Table 2 uniaxial compression–compression (independent eigenvalue sorting would double compressive transverse terms).
- *Non-proportional single harmonics:* Because Kujawski (2014) gives no non-proportional procedure, single-harmonic histories scan 360 phase angles $\theta \in [0,\pi)$ and evaluate `swtd_eq25` on each opposing pair $(\theta, \theta+\pi)$, returning the maximum. Under proportional or in-phase cycles this reduces identically to the two-step evaluation.
- *Pure torsion Eq. (25) vs printed Table 3:* In pure reversed torsion Eq. (25) yields $\tau_a \gamma_a / 2$, whereas Kujawski (2014) plots and tabulates $\tau_a \gamma_a / \sqrt{3}$ in Table 3 (path A); the repository preserves the published Eq. (25) formula without an empirical $2/\sqrt{3}$ rescaling.

## Material constants and inputs

No material constants are required (`required_params = set()`, `optional_params = None`). Only the full stress and strain extrema `(S0, E0, S1, E1)` or single-harmonic tensors (`S_mean`, `S_sin`, `S_cos`, `E_mean`, `E_sin`, `E_cos`) are read from the workbook. Note that under elastic–plastic compression–compression tests where Kujawski (2014) Table 2 evaluates $\nu_{\text{eff}} = 0.5 - (0.5 - \nu)\,\Delta\sigma_{\text{eq}} / (E\,\Delta\varepsilon_{\text{eq}})$, the workbook elastic strains reflect $\nu$ unless full strains are imported.

## Calibration

`SWTD` has no model-specific parameters to calibrate. Master-curve $S$–$N$ parameters are fitted from the damage values across tests when `multifat-run` predicts life.

## Worked example

Compare a two-step proportional cycle and a $90^\circ$ out-of-phase cycle in Al 2024-T351 ($E = 71.7\,\text{GPa}$, $\nu = 0.3$):

```python
import numpy as np
from multifat.models.energy_based_methods.swtd import SWTD

E, nu = 71700.0, 0.3
strain = lambda S: ((1.0 + nu) * S - nu * np.trace(S) * np.eye(3)) / E
bt = lambda s, t: np.array([[s, t, 0.0], [t, 0.0, 0.0], [0.0, 0.0, 0.0]])
Z = np.zeros((3, 3))

S0, S1 = bt(300.0, 120.0), bt(-100.0, -120.0)
sw_ip = SWTD().evaluate_case(S0=S0, E0=strain(S0), S1=S1, E1=strain(S1), params={}).values[""]

h_np = dict(
    S_mean=Z, S_sin=bt(250.0, 0.0), S_cos=bt(0.0, 150.0),
    E_mean=Z, E_sin=strain(bt(250.0, 0.0)), E_cos=strain(bt(0.0, 150.0)),
)
sw_np = SWTD().evaluate_case(S0=Z, E0=Z, S1=Z, E1=Z, params={}, harmonics=h_np).values[""]
assert sw_ip > 0.0 and sw_np > 0.0
print(f"SWTD (two-step) = {sw_ip:.4f} MJ/m^3, SWTD (90-deg NP) = {sw_np:.4f} MJ/m^3")
```

Output:

```text
SWTD (two-step) = 0.8186 MJ/m^3, SWTD (90-deg NP) = 0.5110 MJ/m^3
```

Batch CLI evaluation:

```bash
multifat-run --model SWTD
```

## Comparison capabilities and outputs

`SWTD` uses `ComparisonCapabilities(life_prediction="master_curve", dp_comparison=True, dp_reference="master_curve")` and produces a single unlabelled output variant `""` representing energy density ($\text{MPa}\cdot\text{strain} = \text{MJ/m}^3$).

## Verification and limitations

- **Software verification (paper reproduction).** In [`tests/methods/test_swtd.py`](../../tests/methods/test_swtd.py), 10 of 11 rows of Table 2 (uniaxial compression–compression using $\nu_{\text{eff}}$) match within $0.7\%$ (row 11 is a strict `xfail` confirmed misprint: `0.335` printed vs `0.324` from Eq. 25), Table 3 torsion rows match $\frac{\sqrt{3}}{2}\,\text{SWTD}$ for 9 of 10 rows (row 10 is an inconsistent strict `xfail`: `0.58` printed vs `0.61`), and rotation plus phase-origin invariance hold.
- **Paths B–D limitation.** Table 3 paths B, C, D in Kujawski (2014) do not reconcile with a single tensor convention and the paper omits any out-of-phase algorithm, so experimental non-proportional validation relies on the repository's 360-chord single-harmonic extension.

## References

- Kujawski, D. (2014). A deviatoric version of the SWT parameter. *International Journal of Fatigue*, 67, 95–102. [doi:10.1016/j.ijfatigue.2013.12.002](https://doi.org/10.1016/j.ijfatigue.2013.12.002)
- Shared conventions and symbol definitions: [`docs/method-guides/README.md`](README.md), [`docs/notation.md`](../notation.md), [`docs/method-audit.md`](../method-audit.md).

File: docs/method-guides/TVEIT2025.md
# TVEIT2025 — Tveit, Ottosen, Erduran & Reyes (2025) Continuum Damage Model

**Registry name:** `TVEIT2025`  
**Family:** Incremental continuum damage, native life  
**Source file:** [`src/multifat/models/invariant_methods/tveit2025.py`](../../src/multifat/models/invariant_methods/tveit2025.py)

## Overview

`TVEIT2025` integrates an incremental continuum endurance-surface model cycle by cycle. A back-stress tensor $\boldsymbol{\alpha}$ and scalar damage $D$ evolve whenever the stress excursion leaves the moving yield-like endurance surface ($\beta > 0$, $d\beta > 0$), delivering native fatigue life when $D$ reaches $1$ or infinite life upon elastic shakedown.

## Original formulation

In Tveit, Ottosen, Erduran & Reyes (2025), Eqs. (1)–(12) and (24) (pp. 2–5), the moving endurance surface and damage evolution laws in deviatoric stress $\mathbf{s}$ and hydrostatic invariant $I_1$ are

```math
\beta = \frac{\sigma_e + A\,I_1 - f_{-1}}{f_{-1}},
\qquad
\sigma_e = \sqrt{3 J_2} - \lambda\!\left(1 - \frac{27}{4}\frac{J_3^2}{J_2^3}\right),
\qquad
\lambda = \sqrt{3}\,t_{-1} - f_{-1},
```

with invariants $J_2, J_3$ evaluated on the reduced deviator $\mathbf{s} - \boldsymbol{\alpha}$ and active evolution (when $\beta > 0$ and $d\beta > 0$):

```math
d\boldsymbol{\alpha} = C\,(\mathbf{s} - \boldsymbol{\alpha})\,d\beta,
\qquad
dD = K\,e^{L\beta}\,d\beta,
\qquad
d\beta = \frac{\mathbf{G} : d\mathbf{s} + A\,dI_1}{f_{-1} + C\,\mathbf{G} : (\mathbf{s} - \boldsymbol{\alpha})},
\qquad
\mathbf{G} = \frac{\partial\sigma_e}{\partial\mathbf{s}}.
```

Starting from $\boldsymbol{\alpha} = \mathbf{0}$ and $D = 0$, failure occurs at $D = 1$, while paths enclosed by the drifted endurance surface shakedown to $N_f = \infty$.

## Repository implementation

**Block integration and steady-state acceleration.** Each harmonic period is sampled at `npts_TVEIT = 1001` points and integrated explicitly block by block until one of four rules triggers:
1. *Failure:* $D \ge 1$ inside a block (linearly interpolated within the crossing increment).
2. *Shakedown:* a block (from block 2 onward) accumulates zero damage ($N_f = \infty$).
3. *Cyclic steady state:* after `min_blocks_TVEIT = 400` cycles, back-stress drift over the last 200 blocks is $\le 0.01$ of its path length and mean block damage agrees within $0.1\%$ of the preceding 200-block window—provided peak $\beta$ over the block is not trending down toward shakedown before $D = 1$. Life is then extrapolated as $N_f = n + (1 - D)/\overline{dD}$.
4. *Block cap:* after `max_blocks_TVEIT = 60000` cycles, life is extrapolated similarly and a warning is emitted.

**Repository choices and departures.**
- *No internal `C, K, L` optimizer:* Calibration of $(C, K, L)$ (Eq. 25, after Ottosen et al. 2008) is not implemented inside `multifat-calibrate`; constants must be supplied in a JSON `--constants` file (e.g., [`Calibrations/42CrMo4_QT/TVEIT2025_stage1.json`](../../Calibrations/42CrMo4_QT/TVEIT2025_stage1.json)).
- *Constants-file limits and settings:* `Sigm1_TVEIT` and `Taum1_TVEIT` override workbook `Sigm1`/`Taum1` for `TVEIT2025` only so calibrated constants always match their reference limits. Optional `npts_TVEIT`, `min_blocks_TVEIT`, `max_blocks_TVEIT`, `tol_alpha_TVEIT`, and `tol_damage_TVEIT` may also be overridden in the file. With `1001` points per cycle, finite lives sit roughly $0.02$ decade shorter than converged high-resolution integration (Table 1 NiCrMo steel).
- *Symmetric `G` projection and DP:* `G` uses the deviatoric projection $\mathbf{s}\mathbf{s} - \frac{2}{3} J_2 \mathbf{I}$ of $\partial J_3 / \partial \mathbf{s}$ (Eq. 10 prints a different isotropic piece that cancels upon deviatoric contraction). `values[""]` holds the virgin-state maximum of $(\sigma_e + A I_1)/f_{-1}$ ($\beta + 1$ at $\boldsymbol{\alpha} = 0$), while `aux["Nf"]` returns native life.

## Material constants and inputs

| Symbol | Workbook / JSON key | Python name | Unit | Notes |
|---|---|---|---|---|
| $A, C, K, L$ | `A_TVEIT`, `C_TVEIT`, `K_TVEIT`, `L_TVEIT` | same | — | Required model constants supplied via `--constants` |
| $f_{-1}, t_{-1}$ | `Sigm1_TVEIT`, `Taum1_TVEIT` | same | MPa | Optional limits replacing workbook `Sigm1`, `Taum1` for this model |
| solver controls | `npts_TVEIT`, `min_blocks_TVEIT`, `max_blocks_TVEIT`, `tol_alpha_TVEIT`, `tol_damage_TVEIT` | same | — | Optional integration settings (defaults `1001`, `400`, `60000`, `0.01`, `0.001`) |

## Calibration

`TVEIT2025` is not auto-fitted by `multifat-calibrate`; `A_TVEIT`, `C_TVEIT`, `K_TVEIT`, and `L_TVEIT` are marked as supplied constants (`--constants`). Without them, `multifat-run` automatically skips datasets lacking `TVEIT2025` constants (`LOAD_ERROR_SKIP = {"TVEIT2025"}`).

## Worked example

Evaluate $90^\circ$ out-of-phase bending–torsion ($\sigma_a = 660\,\text{MPa}$, $\tau_a = 340\,\text{MPa}$) using the Stage 1 constants for 42CrMo4 Q&T:

```python
import numpy as np
from multifat.models.invariant_methods.tveit2025 import Tveit2025

bt = lambda s, t: np.array([[s, t, 0.0], [t, 0.0, 0.0], [0.0, 0.0, 0.0]])
Z = np.zeros((3, 3))
p = {
    "Sigm1_TVEIT": 433.0, "Taum1_TVEIT": 344.0,
    "A_TVEIT": 0.245625, "C_TVEIT": 0.0040672184319305,
    "K_TVEIT": 1.91047799401683e-05, "L_TVEIT": 10.1293188952565,
}
res = Tveit2025().evaluate_case(
    S0=Z, E0=Z, S1=Z, E1=Z, params=p,
    harmonics=dict(S_mean=Z, S_sin=bt(660.0, 0.0), S_cos=bt(0.0, 340.0)),
)
assert np.isclose(res.aux["Nf"], 263.0, atol=1.0)
print(f"index = {res.values['']:.4f}, Nf = {res.aux['Nf']:.0f}")
```

Output:

```text
index = 1.8986, Nf = 263
```

Batch CLI evaluation on 42CrMo4 Q&T with Stage 1 constants:

```bash
multifat-run --model TVEIT2025 --material 42CrMo4_QT --constants Calibrations/42CrMo4_QT/TVEIT2025_stage1.json
```

## Comparison capabilities and outputs

`TVEIT2025` sets `ComparisonCapabilities(life_prediction="native", dp_comparison=False, dp_reference="none")`: only native life predictions are compared against experiments (`aux["Nf"]`), and no universal-curve DP comparison is performed because $(C, K, L)$ already encapsulate the damage-life law.

## Verification and limitations

- **Software verification (paper reproduction).** [`tests/methods/test_tveit2025.py`](../../tests/methods/test_tveit2025.py) reproduces all published $S$–$N$ curves in Figs. 5–6 across Table 1 materials within $1\%$ in stress, Eq. (24) torsional limit, infinite life inside the endurance surface and after mean-shear shakedown, and constants-file parameter overrides.
- **Computational cost & external calibration.** Finite-life evaluation integrates block by block until failure or steady state (up to 60,000 blocks unless bounded), and `A, C, K, L` calibration remains external to the automated CLI pipeline.

## References

- Tveit, Ø., Ottosen, N. S., Erduran, E., & Reyes, A. (2025). Continuum mechanics fatigue model for arbitrary ratios of shear and normal stress fatigue strengths. *Mechanics of Materials*, 209, 105452. [doi:10.1016/j.mechmat.2025.105452](https://doi.org/10.1016/j.mechmat.2025.105452)
- Shared conventions and symbol definitions: [`docs/method-guides/README.md`](README.md), [`docs/notation.md`](../notation.md), [`docs/method-audit.md`](../method-audit.md).

File: docs/method-guides/WANG2022.md
# Wang–Sun–Liu–Liu–Shang 2022 (`WANG2022`)

> **Registry name:** `WANG2022` · **Catalogue entry:** [N05](../../METHODS.md#n05) ·
> **Source:** Wang, Sun, Liu, Liu & Shang (2022), <https://doi.org/10.1177/10567895221091308> ·
> **Implementation:** [`cp_methods/wang2022.py`](../../src/multifat/models/cp_methods/wang2022.py)

## Overview

- **Type and family:** stress-based critical-plane criterion and life model.
- **Idea:** on the plane of maximum shear stress amplitude $C_a$, the shear amplitude and a
  weighted normal stress amplitude are combined into an equivalent shear stress $t_{eq,a}$. Life
  then follows from the material's **torsional** S–N curve.
- **Mean stress:** the weight contains a maximum equivalent normal stress of SWT form,
  $\sqrt{N_{\max}N_a}$, meant to account for mean stress.
- **Proposed for:** high-cycle fatigue under proportional and out-of-phase tension (or bending)
  and torsion: aluminium alloys, 30CrMnSiA and SM45C steels.
- **Status:** implemented for **fully reversed loading only**, by maintainer decision (see
  [Repository choices](#repository-implementation)). Eqs. (10), (15) and (18)–(24) were checked on
  the paper. The predicted lives of Tables 4 and 5 are reproduced exactly.

## Original formulation

Wang et al. (2022, Eqs. 18–19):

```math
t_{eq,a} = \sqrt{C_a^2 + k\left(1 - \frac{N^*_{\max}}{2\sigma_y}\right)^2 N_a^2} \le \lambda = t_{-1},
\qquad N^*_{\max} = \sqrt{N_{\max}N_a},\quad N_{\max} = N_a + N_m,
```

```math
k = \frac{4t_{-1}^2 - f_{-1}^2}{f_{-1}^2\left(1 - \dfrac{f_{-1}}{4\sigma_y}\right)^2},
```

where:

- $C_a$ is the shear stress amplitude on the plane: the major semi-axis of the shear path, by the
  minimum circumscribed ellipse method (Eq. 10);
- $N_a$ and $N_m$ are the normal stress amplitude and mean on the plane;
- $\sigma_y$ is the yield strength.

$k$ makes both fully reversed limits satisfy the criterion. $k > 0$ requires $t_{-1}/f_{-1} > 0.5$
(Eq. 21).

**Life (Eqs. 22–24).** $t_{eq,a}$ equals the torsional S–N curve, either
$\tau_f'(2N_f)^{b_1}$ (Basquin) or $t_{-1}/(1 - \kappa N_f^{b_2})$ (three-parameter form).

## Repository implementation

$\mathrm{DP} = t_{eq,a}$ (MPa), evaluated on the plane of maximum $C_a$:

- $C_a$ is half the longest chord of the shear path (Eq. 10);
- ties of the maximum $C_a$ are resolved towards the larger $t_{eq,a}$;
- the master curve is fitted on the **pure torsion R = -1 failures**
  (`design_loading = "torsion"`), as the torsional S–N curve of Eq. (24).

**Repository choices**

- *Mean stress (maintainer decision).*
  - **The finding.** With Eq. (18) as printed, a tensile mean normal stress *raises*
    $N^*_{\max}$ and so *lowers* $t_{eq,a}$, i.e. it predicts a longer life. This contradicts the
    paper's own text and the experimental evidence.
  - **Why the printed form is kept.** It reproduces exactly every predicted life of Tables 4–5,
    which have no mean stress. A "+" sign reproduces none of them, and the SM45C mean-stress lives
    of Table 7 are reproduced by neither.
  - **What the repository does.** Eq. (18) is implemented as printed. A load that puts a mean
    normal stress on the critical plane is **out of scope** (`LoadingScopeError`): the model is
    skipped for that material, with the reason in the run report.
- *Life law.* A single power law replaces the three-parameter form of Eq. (23).
- *No `_ext` variant.* The model is registered at case level because the scope check needs the
  critical plane.

## Material constants and inputs

| Symbol | Python / workbook name | Unit | Source | Required |
| --- | --- | --- | --- | --- |
| $f_{-1}$ | `Sigm1` | MPa | workbook | yes |
| $t_{-1}$ | `Taum1` | MPa | workbook | yes ($t_{-1}/f_{-1} > 0.5$) |
| $\sigma_y$ | `Sy` | MPa | workbook | yes |
| $\boldsymbol\sigma(t)$ | `S_mean` (no normal mean on the critical plane), `S_sin`, `S_cos` | MPa | Dataset sheet | yes |

## Calibration

1. **Original procedure.** $k$ follows from $f_{-1}$, $t_{-1}$ and $\sigma_y$ (Eq. 19). The life
   curve is the torsional S–N curve of the material, fitted on torsion tests.
2. **Repository.** The same $k$. The master curve $A N_f^b$ is fitted on the workbook's fully
   reversed torsion failures, which are reported as design rows (`Flag = 0`). Tension and
   multiaxial tests are predictions. A workbook without such torsion failures skips the model.

## Worked example

LY12CZ aluminium alloy, constants of the paper's Table 3.

```python
import numpy as np

from multifat.models.cp_methods.wang2022 import wang_k
from multifat.models.errors import LoadingScopeError
from multifat.models.registry import get_models
from multifat.planes.sampling import build_R_list

wang = get_models(["WANG2022"])[0]
planes = build_R_list(n1=20, n2=40)
zero = np.zeros((3, 3))
# LY12CZ aluminium alloy (paper's Table 3): limits, yield strength, torsional Basquin constants
params = {"Sigm1": 168.73, "Taum1": 119.62, "Sy": 400.0}
tau_f, b1 = 602.8, -0.1115


def t_eq(sigma_a, tau_a, delta_deg, sigma_m=0.0):
    """t_eq,a for sigma_x = sigma_m + sigma_a sin wt, tau_xy = tau_a sin(wt - delta)."""
    d = np.radians(delta_deg)
    S_mean = np.diag([sigma_m, 0.0, 0.0])
    S_sin = np.array([[sigma_a, tau_a * np.cos(d), 0.0], [tau_a * np.cos(d), 0.0, 0.0], [0, 0, 0]])
    S_cos = np.array([[0.0, -tau_a * np.sin(d), 0.0], [-tau_a * np.sin(d), 0.0, 0.0], [0, 0, 0]])
    result = wang.evaluate_case(
        S0=S_mean + S_sin, S1=S_mean - S_sin, E0=zero, E1=zero, params=params, R_list=planes,
        harmonics={"S_mean": S_mean, "S_sin": S_sin, "S_cos": S_cos, "E_sin": zero, "E_cos": zero},
    )  # fmt: skip
    return result.values[""]


print(f"k = {wang_k(168.73, 119.62, 400.0):.4f} (Eq. 19)")
for row, (s, t, d, n_pro) in {1: (126.491, 91.571, 0, 502272), 10: (158.114, 139.111, 90, 10284)}.items():
    life = 0.5 * (t_eq(s, t, d) / tau_f) ** (1 / b1)  # Eq. (22)-(24): t_eq = tau'_f (2 N)^b1
    print(f"Table 4 row {row:2d}: t_eq,a = {t_eq(s, t, d):6.1f} MPa, N = {life:7.0f} (paper {n_pro})")

try:
    t_eq(126.491, 91.571, 0, sigma_m=50.0)
except LoadingScopeError as err:
    print("with a mean normal stress:", str(err).split(";")[0])
```

Output:

```text
k = 1.2627 (Eq. 19)
Table 4 row  1: t_eq,a =  129.1 MPa, N =  502273 (paper 502272)
Table 4 row 10: t_eq,a =  199.2 MPa, N =   10284 (paper 10284)
with a mean normal stress: WANG2022: mean normal stress on the critical plane
```

The two lives match the paper's Table 4 to the cycle. With a 50 MPa mean stress, the case is out of
scope.

**On a supplied workbook:**

```bash
uv run multifat-pipeline --material 42CrMo4_QT --models WANG2022 --results-dir Results/current/guides
```

On 42CrMo4_QT the torsion S–N curve is flat ($k = 19.7 > 15$), so only damage-parameter errors are
reported. Workbooks with mean stresses (e.g. Al7075_T6) skip the model.

## Comparison capabilities and outputs

- **Life:** master curve (`Nf_expected`) fitted on the torsion failures.
- **DP comparison:** supported; $t_{eq,a}$ is homogeneous of degree 1 in the load.
- **Design set:** it differs from most methods (torsion instead of tension). Comparisons restricted
  to common observations should use `--flag_filter other`.
- No `_ext` variant.

## Verification and limitations

[`tests/methods/test_wang2022.py`](../../tests/methods/test_wang2022.py) checks Tables 3–7:

- **Tables 4 and 5.** Every predicted life is reproduced within 1 %: 15 LY12CZ and 7 30CrMnSiA
  tests. The `rss` amplitude misses the 90° rows by factors of 1.4–3.2.
- **Table 6 (6082-T6).** Rows 1–5 are reproduced. Rows 6–11, at phases of 94° and 125°, are strict
  expected failures.
- **Table 7 (SM45C).** Rows 1, 2 and 4 are reproduced. Rows 3 and 5–9, at 90°, are strict
  expected failures. Neither a surface-plane restriction nor the maximum $t_{eq,a}$ over planes
  reproduces them all; unresolved. Rows 10–18 carry a mean stress and raise `LoadingScopeError`.
- **Other checks:** Eq. (19) at both limits, and the printed sign behaviour that motivates the
  scope rule.

Not reproduced: the fatigue-limit validation (Fig. 3). Table 1 gives no yield strength for its nine
materials, and it lists "mild steel" with the limits of 42CrMo4.

Limitations:

- fully reversed loading only;
- requires $\sigma_y$ and $t_{-1}/f_{-1} > 0.5$;
- a power-law master curve instead of the three-parameter law.

## References

- Y. Wang, G.-Q. Sun, J. Liu, X. Liu, D. Shang (2022), Multiaxial high-cycle fatigue failure and
  life prediction based on critical plane method, *International Journal of Damage Mechanics*
  31(8), 1165–1186. <https://doi.org/10.1177/10567895221091308>
