Repository: aakay90/multiaxial-fatigue

# multifat: a traceable library of multiaxial fatigue criteria
`multifat` implements published multiaxial high-cycle fatigue criteria (critical-plane, invariant,
integral and energy-based), checks each against its original paper, and runs all of them on the same
experimental datasets. One command on a workbook of fatigue tests returns every model's damage
parameter, predicted life and error statistics.

The project supports **FABER Working Group 4.3**
([WG4.3 activities](https://faber-cost.eu/wg4-fatigue-estimation-categories/wg4-3-multiaxial-high-cycle-fatigue/))
on its review article in multiaxial fatigue assessment, still in preparation. Scope:
constant-amplitude, mainly high-cycle fatigue of plain (smooth) specimens under proportional and
non-proportional loading, without notches, cracks or significant stress gradients.
*A critical-plane criterion evaluates the damage on every material plane and selects the most
damaged one ($\mathbf{n}^*$); here Findley under in-phase and 90° out-of-phase tension-torsion. All
methods are then compared on one scale: see the [method ranking](#5-method-ranking-by-the-load-equivalent-error).*

## Quick start

See [method-level comparison capabilities](docs/comparison-capabilities.md) for which models support direct fatigue-life predictions, calibrated life estimates, and meaningful DP-based errors. Use `multifat-compare --plot-kind life`, `--plot-kind damage`, or `--plot-kind both` to choose the output figures.

> [!TIP]
> For an end-to-end walkthrough covering input data preparation, command-line workflows, and Python API usage, see the **[User Guide](docs/user-guide.md)**.

Python 3.10+ and [uv](https://docs.astral.sh/uv/), from the repository root:

```bash
uv sync
uv run multifat-pipeline --material AISI316L --jobs 4
```

`multifat-pipeline` takes a workbook path, `--material NAME` (the file name without its ordering
number, e.g. `AISI316L` for `8_AISI316L.xlsx`) or `--all`. For each material it

1. validates the workbook against the [workbook format](docs/workbook-format.md) and writes
   `<MATERIAL>_validation.txt`;
2. calibrates only the constants that the models need and the workbook lacks, writing them to
   `<MATERIAL>_calibration.json` with the run's provenance (workbook hash, failure-only
   `failure_fingerprint`, code revision, settings). The workbook is never modified; `--constants
   FILE` reads them from a `Calibrations/` record or an earlier sidecar instead;
3. runs every registered model and its `_ext` variant, one CSV per model. Run-outs stay censored
   observations (`Flag = 2`), outside every fit and statistic, and every row keeps its specimen
   and observation identity;
4. compares the results (statistics, plots and LaTeX tables) and, across workbooks, writes the
   method-by-material eligibility matrix.

A workbook of fatigue-limit states only (every plain row a run-out at the endurance basis, both
R = -1 limits in the Summary) is assessed by each model's fatigue index error instead of a life
curve (`FatigueLimit/`). `multifat-compare --common-methods A B` compares methods on the failures
they all assess. See [dataset workflow](docs/dataset-workflow.md).

Outputs go to `Results/current/`. A model that cannot run on a material (missing constants,
unidentifiable fit) is listed as skipped in `<MATERIAL>_run_report.tsv` with its reason. The others
still run.

Run single steps with `multifat-run --model BP --material AISI316L` (workbook constants only),
`multifat-calibrate` or `multifat-compare`. Without uv, `python -m pip install -e .` installs the
same console scripts. The numbered scripts in `scripts/` (from
`scripts/0_calibrate_material_params.py` to `scripts/3_pipeline.py`) are thin shims for them.

## Visual results gallery

`examples/` holds a self-contained visualization suite. Every figure uses publication formatting
(Times New Roman, Computer Modern math, factor-of-2 scatter bounds) and is reproduced with one
command:

```bash
uv run python examples/generate_gallery.py
```

### 5. Method ranking by the load-equivalent error
Every method on every life dataset, on one scale: the load-equivalent error $e_L = \ln(1/s^*)$,
where $s^*$ is the factor on the whole load at which the method predicts the observed life. Unlike
the life error, it does not grow with the flatness of the S-N curve nor with the degree of the damage
parameter, and it also covers native-life methods ([comparison capabilities](docs/comparison-capabilities.md#load-equivalent-error-the-cross-method-ranking-metric)).
Cells give the RMS of $e_L$ on the assessed failures (bias and scatter; 0.10 is a typical 10 % load
misjudgement); rows are ordered by mean rank. Constants and master curves are calibrated on each
dataset's uniaxial R = -1 tests (on its torsion tests for MWHS, as in its source), so this is a like-for-like comparison, not an independent
validation ([issue #14](https://github.com/andreachiocca/multiaxial-fatigue/issues/14)); on

File: examples/data/batch_comparison/42CrMo4/own_two_way.tex
\begin{tabular}{llrrrrrrr}
\hline
Path & Batches & Methods & $\beta_{\mathrm{Santus}}$ & $\beta_{\mathrm{Reis}}$ & $\beta_{\mathrm{FABEST}}$ & Interaction RMS & Sampling noise & Method SD \\
\hline
T & 3 & 33 & +0.097 & +0.015 & -0.112 & 0.043 & 0.008 & 0.141 \\
T & 2 & 33 & +0.041 & -0.041 & -- & 0.019 & 0.007 & 0.151 \\
T & 2 & 33 & +0.105 & -- & -0.105 & 0.037 & 0.007 & 0.139 \\
T & 2 & 33 & -- & +0.063 & -0.063 & 0.050 & 0.006 & 0.137 \\
AT-IP & 2 & 43 & -- & +0.061 & -0.061 & 0.023 & 0.004 & 0.047 \\
AT-NP & 2 & 42 & -- & +0.095 & -0.095 & 0.036 & 0.002 & 0.157 \\
\hline
\end{tabular}

File: examples/data/batch_comparison/42CrMo4/transfer_summary.tex
\begin{tabular}{lrrrr}
\hline
Method & Pairs & RMS own & RMS transfer & $\Delta$ \\
\hline
MMMH & 6 & 0.139 & 0.135 & -0.005 \\
BP & 6 & 0.088 & 0.168 & +0.080 \\
GAM & 6 & 0.132 & 0.170 & +0.038 \\
MMP & 6 & 0.088 & 0.172 & +0.084 \\
KUJAWSKI2021 & 6 & 0.203 & 0.173 & -0.030 \\
SWT & 6 & 0.203 & 0.173 & -0.030 \\
CROSSLAND & 6 & 0.152 & 0.175 & +0.023 \\
CAIM & 6 & 0.091 & 0.179 & +0.087 \\
RFB & 6 & 0.097 & 0.186 & +0.089 \\
DANGVAN & 6 & 0.124 & 0.186 & +0.062 \\
NINIC & 6 & 0.153 & 0.187 & +0.034 \\
COIN & 6 & 0.102 & 0.189 & +0.086 \\
MGSE_ZHU & 6 & 0.106 & 0.196 & +0.089 \\
PAPADOPOULOS & 6 & 0.111 & 0.203 & +0.092 \\
PBP & 6 & 0.109 & 0.204 & +0.095 \\
EK & 6 & 0.162 & 0.206 & +0.044 \\
MSWT & 6 & 0.112 & 0.207 & +0.096 \\
PCR & 6 & 0.097 & 0.209 & +0.112 \\
MWHS & 6 & 0.172 & 0.209 & +0.037 \\
SWTD & 6 & 0.206 & 0.210 & +0.004 \\
LIUMAHADEVAN & 6 & 0.087 & 0.214 & +0.126 \\
VHN & 6 & 0.108 & 0.215 & +0.107 \\
MATAKE & 6 & 0.123 & 0.231 & +0.108 \\
VSE & 6 & 0.187 & 0.234 & +0.048 \\
FIN & 6 & 0.163 & 0.249 & +0.086 \\
OTT & 6 & 0.203 & 0.251 & +0.048 \\
PI & 6 & 0.146 & 0.254 & +0.108 \\
MOREL & 6 & 0.295 & 0.256 & -0.039 \\
SINES & 6 & 0.209 & 0.257 & +0.048 \\
MDC & 6 & 0.143 & 0.258 & +0.115 \\
FS & 6 & 0.150 & 0.265 & +0.115 \\
ZHANGYAO & 6 & 0.140 & 0.269 & +0.129 \\
MGSE_YU & 6 & 0.209 & 0.275 & +0.067 \\
GSE & 6 & 0.209 & 0.285 & +0.076 \\
MCD & 6 & 0.181 & 0.291 & +0.110 \\
WANG2022 & 6 & 0.188 & 0.297 & +0.109 \\
LIU2021 & 6 & 0.218 & 0.311 & +0.093 \\
LIU2025 & 6 & 0.225 & 0.314 & +0.089 \\
MKBM & 6 & 0.199 & 0.315 & +0.116 \\
MMCCM & 6 & 0.226 & 0.341 & +0.115 \\
GSA & 6 & 0.274 & 0.365 & +0.092 \\
MWCM & 6 & 0.243 & 0.410 & +0.167 \\
LI & 6 & 0.287 & 0.473 & +0.186 \\
\hline
\end{tabular}
